Repository: KevinW824/AviationLM

# AviationLM: A Retrieval-Augmented Generation System for Aviation Documentation

## 🚀 Overview

AviationLM is a Retrieval-Augmented Generation (RAG) platform that enables efficient and accurate querying of complex FAA/EASA aviation standards. By combining:

- **Multilingual embeddings** (BAAI/bge-m3)
- **Quantized LLMs** (Mistral-7B-Instruct, 8-bit)
- **FAISS similarity search**
- **FastAPI** microservice architecture
- **LLM-as-judge** evaluation

AviationLM delivers contextual, citation-rich answers tailored for aviation compliance professionals.

File: data/processed/input_md/ASTM D297-21.md (part 1 of 5)
# Designation: D297 −21 Standard Test Methods For Rubber Products—Chemical Analysis1

This standard is issued under the fixed designation D297; the number immediately following the designation indicates the year of original adoption or, in the case of revision, the year of last revision. A number in parentheses indicates the year of last reapproval. A
superscript epsilon (´) indicates an editorial change since the last revision or reapproval.

This standard has been approved for use by agencies of the U.S. Department of Defense.

## 1. Scope

1.1 These test methods cover the qualitative and quantitative analysis of the composition of rubber products of the "R" family (see 3.1). Many of these test methods may be applied to the analysis of natural and synthetic crude rubbers.

1.1.1 *Part A* consists of general test methods for use in the determination of some or all of the major constituents of a rubber product.

1.1.2 *Part B* covers the determination of specific polymers present in a rubber product.

1.1.3 The test methods appear in the following order:

| Part A. General Test Methods:                    | Sections   |
|--------------------------------------------------|------------|
| Rubber Polymer Content by the Indirect Method    | 11 - 13    |
| Determinations and Report for the General Method | 14         |
| Density                                          | 16         |
| Extract Analysis                                 | 17 - 26    |
| Sulfur Analysis                                  | 27.1 - 33  |
| Fillers Analysis                                 | 34 - 40    |
| Ash Analysis                                     | 41 - 51    |
| Part B. Determination of Rubber Polymers         | 52 - 58    |

1.2 The values stated in SI units are to be regarded as standard. The values given in parentheses are for information only.

1.3 This standard does not purport to address all of the safety concerns, if any, associated with its use. It is the responsibility of the user of this standard to establish appropriate safety, health, and environmental practices and determine the applicability of regulatory limitations prior to use.

Specific precautionary or warning statements are given in 31.4.5, 31.6, 37.4.2, 38.4.2, 45.1.3, 53.2.3.5, 54.4.2, 54.6,
56.5.3, and 57.7.3; and X1.3.3 and X2.4.1.6.

1.4 This international standard was developed in accordance with internationally recognized principles on standardization established in the Decision on Principles for the Development of International Standards, Guides and Recommendations issued by the World Trade Organization Technical Barriers to Trade (TBT) Committee.

## 2. Referenced Documents 2.1 *Astm Standards:*2

D792 Test Methods for Density and Specific Gravity (Relative Density) of Plastics by Displacement
D982 Test Method for Organic Nitrogen in Paper and
Paperboard
D1416 Test Methods for Rubber from Synthetic Sources—
Chemical Analysis (Withdrawn 1996)3
D1418 Practice
for
Rubber
and
Rubber
Latices—
Nomenclature
D1646 Test
Methods
for
Rubber—Viscosity,
Stress
Relaxation,
and
Pre-Vulcanization
Characteristics
(Mooney Viscometer)
D3040 Practice for Preparing Precision Statements for Standards Related to Rubber and Rubber Testing (Withdrawn
1987)3
D3156 Practice for Rubber—Chromatographic Analysis of
Antidegradants (Antioxidants, Antiozonants and Stabilizers)

| D3452                                                   |  Practice for Rubber—Identification by Pyrolysis-Gas   |
|---------------------------------------------------------|--------------------------------------------------------|
| Chromatography                                          |                                                        |
| D3677                                                   | Test Methods for Rubber—Identification by Infrared     |
| Spectrophotometry                                       |                                                        |
| D4483                                                   | Practice for Evaluating Precision for Test Method      |
| Standards in the Rubber and Carbon Black Manufacturing  |                                                        |
| Industries                                              |                                                        |
| E11                                                     | Specification for Woven Wire Test Sieve Cloth and Test |
| Sieves                                                  |                                                        |
| E131                                                    | Terminology Relating to Molecular Spectroscopy         |
| E200                                                    | Practice for Preparation, Standardization, and Storage |
| of Standard and Reagent Solutions for Chemical Analysis |                                                        |
| E442                                                    | Test Method for Chlorine, Bromine, or Iodine in        |
| Organic Compounds by Oxygen Flask Combustion            | (With-                                                 |
| drawn 1996)                                             |                                                        |
| 3                                                       |                                                        |

E443 Test Method for Sulfur in Organic Compounds by
Oxygen Flask Combustion (Withdrawn 1996)3
Standards volume information, refer to the standard's Document Summary page on the ASTM website.

3 The last approved version of this historical standard is referenced on www.astm.org.

3. Terminology
3.1 *Definitions—*The nomenclature and abbreviations used for natural and synthetic rubbers are in accordance with Practice D1418.

4. Reagents
4.1 *Purity of Reagents—*Reagent grade chemicals shall be used in all tests. Unless otherwise indicated, it is intended that all reagents shall conform to the specifications of the Committee on Analytical Reagents of the American Chemical Society, where such specifications are available.4 Other grades may be used, provided it is first ascertained that the reagent is of sufficiently high purity to permit its use without lessening the accuracy of the determination.

4.2 *Purity of Water—*Unless otherwise indicated, references to water shall be understood to mean distilled water or water of equal purity.

5. Concentration of Reagents
5.1 *Concentrated Acids and Ammonium Hydroxide—*When acids and ammonium hydroxide are specified by name or chemical formula only, it is understood that concentrated reagents of the following densities or concentrations are intended:

Acetic acid, HC2H3O2 (99.7 %)
1.05
Formic acid, HCOOH
1.22
Hydrochloric acid, HCl
1.19
Hydrofluoric acid, HF (49 %)
1.16
Nitric acid, HNO3
1.42
Phosphoric acid, H3PO4 (85 %)
1.70
Sulfuric acid, H2SO4
1.84
Ammonium hydroxide, NH4OH
0.90

## Part A. General Test Methods 6. Scope And Application

6.1 The general test methods described cover the analysis of many types of rubber products to determine the amount and type of nonrubber constituents and to calculate indirectly from these data the amount of rubber constituent.

6.2 The applications and limitations of the test methods to analysis of specific types of rubber products are given in the scopes of the various test methods. Application to types of rubber products not specified in the scope of a particular test method shall be verified by application to a control of known and similar composition.

6.3 Special test methods for analysis are given for rubber products containing glue, free carbon, antimony, lead, mineral oil, waxy hydrocarbons, and barium carbonate.

The desired densities or concentrations of all other concentrated acids are stated whenever they are specified.

5.2 Diluted Acids and Ammonium Hydroxide—
Concentrations of diluted acids and ammonium hydroxide, except when standardized, are specified as a ratio stating the number of volumes of the concentrated reagent to be added to a given number of volumes of water, as in the following example: HCl (1 + 9) means 1 volume of concentrated HCl (density 1.19) mixed with 9 volumes of water. Acids shall be added to water slowly, with stirring.

5.3 *Standard Solutions—*Concentrations of standard solutions are expressed as normalities or as volume of solution that reacts with or contains a given mass of material being used or determined, for example: 0.1 N Na2S2O3 solution, or CuSO4
solution (1 cm3 = 0.001 g Cu).

5.4 *Nonstandardized Solutions—*Concentrations of nonstandardized solutions prepared by dissolving a given mass in a solvent are specified in grams of the reagent (as weighted out)/dm3 of solution, and it is understood that water is the solvent unless otherwise specified, for example: NaOH (10
g/dm3) means 10 g of NaOH dissolved in water and diluted with water to 1 dm3 (Note 1). In the case of certain reagents the concentration may be specified as a percentage by mass, for example: ethanol (50 %) means a solution containing 50 g of ethanol per 100 g of solution. Other nonstandardized solutions may be specified by name only, and the concentration of such solutions will be governed by the instructions for their preparation.

NOTE 1—Whenever a hydrated salt is used in the preparation of a reagent (for example, BaCl2·2H2O) the preparation of the reagent is described in detail. When an anhydrous salt is used in preparing a simple aqueous solution the reagent is listed by title only and details of the preparation are not given.

6.4 For the determination of the amount of a rubber polymer present in a rubber product, an indirect test method is given by which the nonrubber constituents are determined individually or in groups, and the rubber polymer content is determined by difference (Sections 11 - 13). If, in using this test method, fillers are determined by the ashing test method (Section 35 or
36), satisfactory results will be obtained, except where there are found to be present decomposable compounding ingredients such as carbonates that decompose at 550°C, clay, asbestine, talc, hydrated silica, antimony sulfide, halogencontaining components, and silicone polymers. No test method of filler determination herein described will give accurate results in the presence of clay, silica, talc, or any other hydrated filler unless a correction can be made for losses of water of hydration on ashing. This correction can be made only if the nature and quantity of these fillers are known. The indirect test method will not give accurate results in the presence of halogen-containing components or silicone rubber. In the presence of antimony sulfide or carbonates decomposing at 550°C, but in the absence of the above interfering constituents, approximate correction can be made by means of determination of total antimony (Section 50) or of the metal associated with the decomposable carbonate (usually calcium, Section 45)
or (Section 49) and calculation of the original composition of the compounding ingredient from these data.

6.5 If factice or high percentages of mineral rubber are present, no accurate test method is known for determination of rubber content or for complete analysis of the rubber product.

6.6 For the determination of the rubber content of hard rubber products, no accurate test method is described herein if fillers decomposable at 550°C are present.

## 7. Blank Determinations

7.1 Blanks shall be run on all determinations to check the purity of the materials used and deductions shall be made accordingly.

## 8. Check Analyses

8.1 Duplicate determinations shall be made and shall check within the limits specified in the test method, when these are stated.

## 9. Preparation Of Samples

9.1 Before preparing a sample for analysis, the analyst shall, by inspection, assure himself that it has not been contaminated. The sample to be analyzed shall be selected by taking pieces from various parts of the original sample and separating them from foreign matter. Because of the variety of rubber products to which this test method can be applied, no single procedure for reducing the sample to the required fineness is applicable to all samples. Therefore, several alternative procedures for this purpose are described in 9.2 to 9.7. The analyst is expected to select the one most suitable to the sample that he is analyzing and the equipment available.

9.2 For vulcanized soft rubber, unvulcanized rubber, crude rubber, and many samples of reclaimed rubber, it is preferable to mix the sample and grind it by passing it two or three times through a clean, cold, laboratory rubber mill. The rubber will come from the mill in the form of a coarse powder or a rough sheet. If the product is in the form of a sheet, the adjustment of the mill shall be such that the thickness of the final sheet is no greater than 0.5 mm. If the sample is sticky, it shall be rolled in a liner material that will not adhere to or contaminate the sample. If the milled sample is a powder, it shall be transferred to a No. 14 (1.40-mm) sieve5 and rubbed through the sieve.

Grinding shall be continued until the entire sample passes through the sieve.

9.3 In the absence of milling machinery, the sample may be prepared by cutting it with scissors so that it will pass a No. 14
(1.40-mm) sieve.6,7 The sample may be cut into long strips that are fine enough to pass freely through the sieve and the strips fed through by hand, or the sample may be cut into small fragments and shaken through the sieve. The cutting shall be continued until the entire sample passes through the sieve. If necessary, to prevent sticking, different fragments of the sieved sample may be segregated by wrapping in a liner material that will not adhere to or contaminate the sample.

9.4 Certain very glutinous samples may be prepared for extraction analysis as follows: Place a weighed 2-g sample of the material between two pieces of ashless filter paper that has been extracted in accordance with Section 21. The papers should be approximately 500 by 100 mm (20 by 4 in.) and the sample should be placed near one end. Flatten the sample and spread it throughout the length of the filter paper by passing the
"sandwich" lengthwise, through a cold, closely set, even-speed rubber calender. The gross thickness of the resulting sheet should not be greater than 1.0 mm. If a rubber calender is not available, a similar sheet may be obtained by placing the sample in a hydraulic press or a vise. In the latter case, the sample may be roughly spread by hand throughout the length of the filter paper and pressure applied to small areas at a time until the whole sample has been flattened.

9.5 Samples of rubberized cloth, whose overall thickness is no greater than 1.0 mm, may be prepared for analysis by cutting them into pieces 1.5 mm square and then mixing well. If the fabric is easily removed, it should be separated, unless an analysis of the whole cloth is desired.

9.6 Samples of rubber cements shall be evaporated to dryness in a vacuum oven at a temperature not higher than 30°C. The residue may then be analyzed as an unvulcanized sample. A separate sample of the cement shall be distilled under reduced pressure if examination of the solvent is desired.

9.7 Samples of hard rubber shall be reduced to powder form by filing, cleaned with a magnet, and sieved through a No. 30
(600-µm) sieve.6 Residue retained on this sieve shall be reduced until the entire sample passes through the sieve.

9.8 Certain raw rubber samples may need to be re-shaped, especially when take from a solid bale or rubber crumbs, to approximately 2 mm sheet form for density measurement. In such cases, the raw rubber sample may be pressed between two heat resistant barrier films in a hydraulic press at 100°C for 5 min at a minimum pressure of 50 psi. Condition the molded rubber sheets at 23 6 2°C for at least 1 h and remove the heat resistant film and subsequently conduct the density measurement.

## 10. Preliminary Examination Of Samples

10.1 The procedures given in 10.1.1 - 10.1.9 are for use in determining the number and kind of tests that should be conducted to obtain the desired information concerning the rubber product.

10.1.1 *Carbonates—*Drop a small piece of sample into a test tube containing HCl saturated with bromine. If a stream of bubbles is given off, carbonates are present. The test is not applicable to IIR products.

10.1.2 *Antimony and Lead—*Ash a 0.2 to 0.3-g specimen in accordance with 35.4 or 36.4. Dissolve the ash in 10 cm3 of HCl by heating. Dilute to about 40 cm3 and decant or filter the solution from the residue. Pass H2S into the solution. If a red-orange precipitate forms, antimony is present and may be determined on a rubber specimen in accordance with Section
50. Organic sulfur shall be determined in accordance with 27.3.

Dilute with water to about 400 cm3 and again pass in H2S. If a black precipitate appears, lead is present and organic and inorganic sulfur shall be determined in accordance with 28.3 and 28.4.

10.1.3 *Carbon Black—*Heat a portion of the sample with HNO3 until there is no more frothing. If the liquid is black, it indicates the presence of carbon black. The test is not applicable to IIR products.

10.1.4 *Barium Salts—*If the sample contains carbonate, ash a small specimen, digest the ash in dilute HCl, cool, and filter.

Add a few drops of dilute H2SO4 to the filtrate. A white precipitate, insoluble in excess HCl, indicates the presence of acid-soluble barium salts. The presence of acid-soluble barium salts requires that organic sulfur shall be determined by the fusion method (Section 32).

10.1.5 *Waxy Hydrocarbons—*If waxy hydrocarbons are present, they will solidify at −5°C in the acetone extract as a white flocculent precipitate clinging to the sides of the flask.

10.1.6 *Glue—*Extract a portion of the sample with a mixture of 32 % acetone and 68 % chloroform by volume for 8 h in accordance with Section 21. Dry the specimen and digest for 1
h with hot water. Filter, cool, and add a few drops of a freshly prepared solution of tannic acid (20 g/dm3) to the filtrate and allow to stand for a few minutes. If the solution becomes turbid, glue is present and should be determined as described in Section 40.

10.1.7 *Factice—*Digest the rubber remaining from the test for glue with NaOH solution (175 g/dm3). Decant the liquid, dilute, and acidify with HCl. Any cloudiness or precipitate indicates the presence of factice and the alcoholic potash extract (Section 22) shall be determined.

10.1.8 *Other Fillers—*An HCl-soluble ash indicates the absence of clay, silica, silicates, titanium dioxide, barium sulfate, and lithopone. An HCl-insoluble ash indicates the need for a complete ash analysis if composition of the ash is required.

10.1.9 *Rubber Polymer Identification—*If an identification of the type of rubber polymer present in the sample is desired, proceed in accordance with Sections 52 - 58.

TABLE 1 Factors for Calculations
Rubber
A
D
Density Mg/m3
NR
94/97
0.94
0.91A
IR
1.00
1.00
0.95B
SBRC
1.00
0.92
0.94B
BR
1.00
1.00
0.90B
IIR
1.00
1.00
0.92B

A Wood, L. A., "Values of Physical Constants of Rubber," Rubber Chemistry and
Technology, Vol. 12, 1939, p. 130.
B Wake, W. C., "The Analysis of Rubber and Rubber-Like Polymers," MacLaren
and Sons, Ltd., London, England, 1958, pp. 42 to 45.
C Containing 23.5 % bound styrene and not oil-extended.

## Rubber Polymer Content By The Indirect Test Method 11. Scope

11.1 The rubber content of a product is calculated by subtracting the sum of the nonrubber constituents from 100 %.

This test method is applicable to NR, IR, SBR, and BR products. It can also be applied to IIR products if they are extracted with methyl ethyl ketone rather than with acetone.

## 12. Terminology

12.1 Definitions: 12.1.1 *rubber as compounded—*approximately equivalent to the nonextended rubber used in the manufacture of a rubber product. It differs from the rubber polymer by the amount of nonrubber material present in the crude rubber. For synthetic rubbers the quantity varies with the type of rubber and the manufacturer and no definite percentage can be given. Therefore, for synthetic rubber, rubber as compounded shall be considered to be equal to rubber polymer except for SBR (see Table 1).

12.1.2 *rubber by volume—*is the percentage by volume of a rubber product occupied by the rubber as compounded.

12.1.3 *rubber polymer—*the characteristic and major component of a natural or synthetic crude rubber.

12.1.4 *rubber polymer by volume—*the percentage by volume of a rubber product occupied by the rubber polymer.

## 13. Calculation

13.1 Calculate the percentages of rubber as follows:

Rubber polymer, % 5 A~100 2 B!
(1)
Rubber as compounded, % 5 C/D
(2)
Rubber polymer by volume, % 5 CE/F
(3)
Rubber by volume, % 5 GE/F
(4)

where:
A
= factor listed in Table 1,
B
= sum of percentages of total extract, alcoholic potash
extract, combined sulfur, inorganic fillers, carbon black and glue as determined in accordance with
Sections 21 (or 19 and 20), 22, 28.2.1, 34.1, 38 (Test
Method A) or 39 (Test Method B), and 40.
C
= rubber polymer, %
D
= factor listed in Table 1,
E
= density of product as determined in 16.1,
F
= density of rubber listed in Table 1, and
G
= rubber as compounded, %

## Determinations And Report For General Test Method 14. Determinations Required

14.1 A complete analysis of a rubber product for the purpose of determining its quality and its specific composition requires, in addition to rubber polymer content, the determination of other values listed in 14.1.1 - 14.1.5.

14.1.1 Acetone Extract, Based on Rubber as Compounded—
Calculate the percentage of acetone extract, based on rubber as compounded, as follows:
acetone extract, based on rubber as compounded, %
(5)

$$=(A/B)\times100$$
where:
A
= percentage of acetone extract, and B
= percentage of rubber as compounded.

14.1.2 *Sulfur Based on Rubber as Compounded—*Calculate the percentage of sulfur, based on rubber as compounded, as follows:
Sulfur, based on rubber as compounded, % 5 ~A/B! 3100
(6)
where:
A
= percentage of total sulfur, and B
= percentage of rubber as compounded.

14.1.3 *Inorganic Fillers—*The inorganic fillers may be determined as a unit or may be determined individually and reported as in Items (18) to (28) of 15.1.

14.1.4 *Combustible Fillers—*Carbon black and glue are the combustible fillers which may be determined individually.

14.1.5 *Additives—*Additives such as factice, other rubber substitutes, and softeners are not accurately determined. Their presence and an estimate of the quantities present may be found by determination of acetone, chloroform and alcoholic potash extracts, unsaponifiable matter, waxy hydrocarbons, and mineral oil, and these values shall be reported in a complete analysis.

## 15. Report

15.1 The report may include any or all of the following Items (1) to (17) if a detailed filler analysis is not desired; the purpose of the analysis shall determine the nature of the report. The report may also include any or all of the following Items (18) to (28) if a detailed analysis of inorganic filler is desired.

Determined
Percentage of
by Section
(1)
Acetone extract, corrected
18.1 and 19
(2)
Waxy hydrocarbons
24
(3)
Mineral oil
25
(4)
Chloroform extract
18
(5)
Free sulfur
29
(6)
Combined sulfur
28.2.1
(7)
Total sulfur
28.2.4
(8)
Fillers, inorganic
34.1
(9)
Carbon black
38 or 39
(10)
Glue
40
Determined
Percentage of
by Section
(11)
Rubber polymer
11 - 13 or 52 –
58
(12)
Rubber polymer by volume
11 - 13 11 - 13
(13)
Rubber as compounded, natural or synthetic
(14)
Rubber by volume, natural or synthetic
11 - 13
(15)
Percentage of acetone extract on rubber as compounded
14.1.1 14.1.2
(16)
Percentage of sulfur on rubber as compounded
(17)
Density
16
(18)
Silicon dioxide and insoluble matter
42
(19)
Silicon dioxide
42
(20)
Lead oxide
43
(21)
Iron and aluminum oxides
44
(22)
Calcium oxide
45
(23)
Magnesium oxide
46
(24)
Zinc oxide
47
(25)
Barium carbonate
49
(26)
Barium sulfate
48
(27)
Antimony sulfide
50
(28)
Titanium dioxide
51

## Density 16. Density

16.1 Determine the density by use of a pycnometer, by hydrostatic weighings, or by compressed volume densimeter. All determinations must be made with solutions at room temperature. Make appropriate corrections to the calculation if the room is at a temperature other than 25°C. Report the temperature of the room when the determinations were made.

16.2 Pycnometer Method: 16.2.1 *Procedure—*Determine the density using the pycnometer with alcohol in place of water to eliminate errors due to air bubbles.

16.2.2 *Calculation—*Calculate the density as follows:

Density at $25^{\circ}$C in Mg/m${}^{3}=\frac{0.9971\times A}{A-(B-C)}\times D$ (7)
where:
A
= mass of specimen, g,
B
= mass of pycnometer filled with specimen and alcohol,
g,
C
= mass of pycnometer filled with alcohol, g, and
D
= density of alcohol (25°C), Mg/m3 (gm/cc).
16.3 Hydrostatic Method: 16.3.1 *Procedure—*Weigh the specimen first in air. Weigh to the nearest 0.1 mg for specimens of mass 1 to 10 g or density less than 1.00 g/cm. Weigh to the nearest 1 mg for larger specimens or those with density greater than 1.00.

16.3.2 Suspend in water and weigh again. Dipping of the specimen in alcohol followed by blotting before suspending in water for weighing will aid in the elimination of bubbles that cause errors in the determination. A very fine wire is recommended as a supporting medium.

16.3.3 *Calculation—*Calculate the density as follows:

$$\begin{array}{l}\mbox{Density at$23^{\circ}$C in Mg/m${}^{3}$}=\frac{0.9975\times A}{A-(B-C)}\end{array}\tag{8}$$

where:

$A$ = mass of specimen, g,
B
= mass of specimen and supporting wire in water, g, and
C
= mass of supporting wire in water, g.

NOTE 2—For a relationship between density and specific gravity refer to Test Methods D792, Note 4.

16.4 Compressed Volume Densimeter:
16.4.1 *Scope—*This test method describes the use of a volume compressing densimeter which operates on a "Sample Mass versus Compressed Sample Volume" ratio as a means of determining the density of rubbery materials such as raw rubbers, carbon black masterbatches, or vulcanizable finished compounds in the uncured state.

16.4.2 Terminology: 16.4.2.1 *compressed volume—*The final equilibrium volume attained by an unvulcanized rubber sample when it is subjected to a compressive force sufficient to cause it to flow until it fully conforms to the surrounding shape of the piston-cylinder test chamber enclosure.

16.4.2.2 *density—*The ratio of sample mass to the final compressed volume.

16.4.3 *Summary of Test Method—*The mass of a test specimen of unvulcanized rubber or rubber compound is determined to 0.01 g. The lid of the test chamber is removed, the sample inserted, and the lid replaced and securely fastened. Sufficient compressive force is applied to the test chamber (by means of air pressure exerted on the inlet side of the drive piston), to cause the sample to flow until it reaches its final compressed volume. From the sample mass and its final compressed volume the density may be calculated.

16.4.4 *Significance and Use—*This test method may be used for quality control in rubber product manufacturing operations, for research and development testing of raw rubbers, and for evaluating the effects of additives to a rubber compound— particularly the carbon black level in rubber masterbatches.

16.4.5 Apparatus:
16.4.5.1 *Compressed Volume Densimeter,*6(see Fig. 1), consists of an air operated piston-cylinder test chamber whose dimensions (cross sectional area and cylinder length) are accurately known. In the empty state, the top surface of the test piston forms the bottom of the test chamber. As air pressure is applied to the inlet side of the drive cylinder, the test piston will move upwards decreasing the available volume in the test chamber. Measurement of the test piston travel via a linear displacement transducer allows an evaluation of both the calibrated empty volume of the test chamber and the volume remaining when a rubber sample is enclosed and compressed to its final volume. The top of the test chamber is removable for sample insertion but upon replacing it into position it must be securely fastened as per the manufacturer's instructions prior to starting the test.

16.4.5.2 For measuring sample mass, a balance whose output is electronically transferable to the computer memory of the compressed volume densimeter is preferred. In the absence of this feature, a suitable balance may be used with a capacity of at least 310 6 0.01 g.

16.4.5.3 A means of storing and displaying the sample mass
(g 60.01) and the test piston displacement in cm3 (60.001) is

| 1 = Keyboard, Printerfy          | 6 = Drive Piston ⁄Cylinder   |
|----------------------------------|------------------------------|
| 2 = Removable Lid to Test Cylin- |                              |
| der                              |                              |
| 7 = Computer (input from balance |                              |
| & displacement transducer)       |                              |
| 3 = Test Cylinder                | 8 = Electronic Balance       |
| 4 = Displacement Transducer      |                              |
| 5 = Test Piston                  |                              |

convenient for rapid calculation of density, but in the absence of these features these values can be independently measured and calculated.

16.4.6 Sample Preparation: 16.4.6.1 A sample is cut from either a bale of raw rubber or from a milled sheet of masterbatch or from an unvulcanized rubber compound. A sample volume of 40 to 120 cc may be used, with a sample size of approximately 100 cc recommended for best repeatability.

16.4.6.2 Unless otherwise specified, the standard temperature for testing shall be in accordance with 16.1 (that is, 25 6
0.5°C).

16.4.7 Procedure: 16.4.7.1 Turn on the electric power supply, and adjust the compressed air supply to the drive piston to 600 kPa (87 psi)
(see Fig. 1 and Note 3 and Note 4).

NOTE 3—600 kPa (87 psi) on the drive piston of the compressed volume densimeter in Fig. 1 results in a compressive force of 18.9 kN being applied to a sample in the test chamber or 7389 kPa (1072 psi). If the dimensions of the compressed volume densimeter used differ from those shown in Fig. 1 the air supply shall be adjusted to exert the same levels of force and pressure to the sample area.

NOTE 4—No minimum pressure on the sample is specified. For low viscosity samples which have a measured ML-4 at 100 6 0.5°C of <40.0
(see Test Methods D1646), the use of 600 kPa pressure on the drive piston may cause some sample loss due to leakage through the clearance between the test chamber cap and the cylinder wall. If this happens, it is NOTE 1—Measured Property = Density, Mg/m3.

| Material            | Average              |
|---------------------|----------------------|
| Within Laboratories | Between Laboratories |
| Sr                  | r                    |
| A (SBR1500)         | 0.944                |
| B (SBR1712)         | 0.954                |
| C (SBR1848)         | 1.134                |
| Pooled (average)    | 1.011                |

A The time period for precision is days.

recommended that the drive piston air supply be reduced to that level which will achieve adequate compression to fill the test chamber without leakage.

16.4.7.2 Zero the electronic balance and check its accuracy with the standard mass supplied by the manufacturer.

16.4.7.3 Check the accuracy of the displacement transducer with the standard metal cylinder of known mass, height, and diameter as per the manufacturer's instructions.

16.4.7.4 Measure the mass of the sample to 60.01 g.

16.4.7.5 Remove the lid to the test chamber, insert the sample, replace the lid, and lock it securely before pressurizing.

16.4.7.6 Activate the air supply to the drive cylinder and adjust to 600 kPa (87 psi) (with a corresponding pressure on the sample of 7389 kPa (1072 psi)). Allow the sample to remain under compression until equilibrium volume is reached as indicated by two or more identical readings in succession of the output from the linear displacement transducer. Note the total piston displacement value in centimeter 60.001.

16.4.8 Calculation:
16.4.8.1 Calculate the sample's compressed volume as follows:

$$Vs=k\times D^{2}\times L\tag{9}$$
where:
Vs
= compressed volume, cm3, D
= test cylinder diameter, cm, L
= thickness of compressed sample, cm, and k
= 0.0784.

16.4.8.2 Calculate the sample density as follows:

$D$, Mg/m${}^{3}$ = $\frac{\mbox{\it W}a}{\mbox{\it Vs}}$ (10)
where:
D
= compressed density (see Note 5), Wo
= sample mass, g, and Vs
= sample volume, cm3.

NOTE 5—Mg/m3 is numerically equal to gm/cm3.

16.4.9 Report the following information: 16.4.9.1 Date of test, 16.4.9.2 Sample identification, 16.4.9.3 Test temperature, 16.4.9.4 Type of compressed volume densimeter, include critical dimensions if different from those of Fig. 1, and
16.4.9.5 Results calculated in accordance with Eq 9 and Eq
10.

## 16.4.10 *Precision And Bias:*8

16.4.10.1 These precision statements have been prepared in accordance with Practice D4483. Refer to Practice D4483 for terminology and other statistical calculation details.

16.4.10.2 The results presented in Table 2 give an estimate of the precision of this test method with the SBR rubbers used in the interlaboratory program described below. These precision parameters should not be used for acceptance or rejection testing of materials without documentation that they are applicable to those particular materials and the specific testing protocols that include this test method.

(1) Type 1 interlaboratory precision program was conducted. A period of 24 h separates replicate test results. Five laboratories participated and three SBR rubbers were used. A test result is the value obtained from the average of three determinations. Each material was analyzed in triplicate on two separate days.

16.4.10.3 Precision parameters are given in Table 2.

16.4.10.4 The difference between two single test results (or determinations) found on identical test material under the repeatability conditions prescribed for a particular test will exceed the repeatability on an average of not more than once in 20 cases in the normal and correct operation of the test method.

16.4.10.5 The difference between two single independent test results found by two operators working under the prescribed reproducibility conditions in different laboratories on identical test material will exceed the reproducibility on an average of not more than once in 20 cases in the normal and correct operation of the test method.

16.4.11 Keywords: 16.4.11.1 compressed volume; densimeter; density; mass;
mass/volume ratio

## Extract Analysis 17. Scope

17.1 The test methods described in Sections 18 - 26 cover the removal from a rubber product of all nonrubber constituents soluble in specified organic solvents.

## 18. Terminology

18.1 Definitions of Terms Specific to This Standard: 18.1.1 *acetone extract—*If the acetone extract is made on vulcanized rubber products the acetone removes rubber resins, free sulfur, acetone-soluble plasticizers, processing aids, mineral oils or waxes, acetone-soluble antioxidants and organic accelerators or their decomposition products, and fatty acids. It also removes part of bituminous substances, vulcanized oils, high molecular mass hydrocarbons, and soaps. This is generally called acetone extract. The percentages of free sulfur, waxy hydrocarbons, and mineral oil are determined and their sum deducted from the acetone extract. The value obtained is known as acetone extract, corrected. The corrected figure thus obtained will at times give valuable information regarding the quality of the rubber present. This is not true, however, when the product contains substantial quantities of mineral oils or waxes, bituminous substances, organic accelerators, or antioxidants. With products containing rubber that consists of only the best grades of Hevea rubber, the acetone extract should not exceed 5 % of the rubber present. A higher extract may indicate the presence of inferior or reclaimed rubbers, added oils, waxes, or bituminous materials, or substantial quantities of organic accelerators or antioxidants. No correction is possible for small quantities of antioxidants and organic accelerators, since no general method is now known for the separation and identification of all classes of these materials. Practice D3156
may be used for the qualitative detection of antidegradants in the acetone extract of vulcanized rubber products. Acetone extract shall be taken as the percentage of acetone extract minus the percentage of sulfur as determined on the acetone extract by Section 30. Acetone extract shall be determined in accordance with Section 19.

18.1.2 *alcohol potash extract—*The purpose of the alcoholic potash extraction is to detect the presence of rubber substitutes. The alcoholic potash extract shall be determined in accordance with Section 22.

18.1.3 *chloroform extract—*The chloroform extraction removes a portion of the bituminous substances and serves as an indication of their presence. The chloroform extract may also include other materials, including small portions of rubber for which no correction is made. The chloroform extract shall be determined in accordance with Section 20.

18.1.4 *mineral oil—*Mineral oil in the rubber product is the portion of the unsaponifiable acetone extract that is soluble in absolute ethanol at −5°C and that is soluble in carbon tetrachloride and is not attacked by concentrated H2SO4. Mineral oil shall be determined in accordance with Section 25.

18.1.5 rapid reflux extracts:—
18.1.5.1 *bound extract—*Bound extract consists of materials removed from vulcanized rubber products by methyl ethyl ketone in rapid reflux extraction but not removed by acetone in rapid reflux extraction. It includes part of any bituminous substances, vulcanized oils, high-molecular weight hydrocarbons, and soaps not chemically combined with the rubber. It shall be determined in accordance with Section 26.

18.1.5.2 *complete extract—*Rapid reflux extraction of vulcanized rubber products with methyl ethyl ketone removes all of the solvent-soluble organic materials not chemically combined with the rubber. It includes rubber resins, free sulfur, plasticizers, processing aids, antioxidants and organic accelerators or their decomposition products, bituminous substances, fatty acids, soaps, and part of any vulcanized oils.

It shall be determined in accordance with Section 26
18.1.5.3 *free extract—*Rapid reflux extraction of vulcanized rubber products with acetone removes most of the solventsoluble organic materials not chemically combined with the rubber. It includes rubber resins, free sulfur, plasticizers, processing aids, antioxidants and organic accelerators or their decomposition products, and fatty acids, but only part of bituminous substances, vulcanized oils, high-molecular-weight hydrocarbons, and soaps. It shall be determined in accordance with Section 26.

18.1.6 *total extract—*The total extract is the material removed from the rubber product, by extraction with a mixture consisting of 32 % acetone and 68 % chloroform by volume, for a period of at least 8 h. It is also approximately equal to the sum of the acetone and chloroform extracts. The total extract shall be determined in accordance with Section 21.

18.1.7 *unsaponifiable acetone extract—*The unsaponifiable acetone extract is the portion of the acetone extract that is not saponified by a 1 N alcoholic KOH solution. It shall be determined in accordance with Section 23.
