Repository: KevinW824/AviationLM

# AviationLM: A Retrieval-Augmented Generation System for Aviation Documentation

## 🚀 Overview

AviationLM is a Retrieval-Augmented Generation (RAG) platform that enables efficient and accurate querying of complex FAA/EASA aviation standards. By combining:

- **Multilingual embeddings** (BAAI/bge-m3)
- **Quantized LLMs** (Mistral-7B-Instruct, 8-bit)
- **FAISS similarity search**
- **FastAPI** microservice architecture
- **LLM-as-judge** evaluation

AviationLM delivers contextual, citation-rich answers tailored for aviation compliance professionals.

File: data/processed/input_md/ASTM D297-21.md (part 2 of 5)
# Designation: D297 −21 Standard Test Methods For Rubber Products—Chemical Analysis1
18.1.8 *waxy hydrocarbons—*The waxy hydrocarbons are the portion of the unsaponifiable acetone extract that is removed by extraction with absolute ethanol and that separates from the alcoholic solution on cooling to −5°C with a mixture of salt and ice. Waxy hydrocarbons shall be determined in accordance with Section 24.

## 19. Acetone Extract

19.1 *Scope—*This test method covers the determination of the percentage of acetone extract (see 18.1). This test method is also applicable when any of the following quantities are to be determined: unsaponifiable acetone extract (Section 23), waxy hydrocarbons (Section 24), mineral oil (Section 25), sulfur in acetone extract (Section 30), and in any procedure where an acetone-extracted specimen is required. It is applicable to crude, unvulcanized, reclaimed, or vulcanized NR, SBR, BR, and IR types of rubber products.

19.2 Extraction Apparatus: 19.2.1 The extraction apparatus used shall be of the general type and dimensions shown in Fig. 2 or Fig. 3.

19.2.2 The apparatus in Fig. 2 shall consist of a glass conical flask, glass extraction cup, and block tin condenser.

The apparatus in Fig. 3 shall be all glass.

19.3 *Solvent: Acetone—*USP grade acetone may be used if distilled over anhydrous potassium carbonate (K2CO3) not more than 10 days before use. Use the fraction boiling between 56 and 57°C.

19.4 Procedure: 19.4.1 Place a weighed specimen of approximately 2 g in a filter paper. If the specimen is in the form of a sheet (see 9.2), cut it with scissors into strips 3 to 5 mm in width. If the specimen becomes tacky during the extraction, take care that adjacent portions are separated by paper. Fold the paper so that it will fit in the extraction cup and suspend the cup in a weighed extraction flask containing 50 to 75 cm3 of acetone. (Prior to the weighing of the extraction flask, it shall have been dried for
2 h at 70 6 5°C and cooled in a desiccator to the temperature of the balance.)
19.4.2 Extract the specimen continuously for 16 h heating at a rate such that the time required to fill and empty the siphon cup will be between 2.5 and 3.5 min. (Rubber products having a ratio of total sulfur to rubber polymer in excess of 10 %, shall be extracted for 72 h.) Carefully note all characteristics of the extract, when hot and cold.

19.4.3 Evaporate off the acetone over a steam bath, using a gentle current of filtered air to prevent boiling. Remove the flask from the steam bath just prior to the disappearance of the last traces of solvent to prevent loss of extract. Continue the passage of air through the flask for 10 min to remove the remaining solvent and dry the flask for 2 h at 70 6 5°C in an air bath.

19.4.4 Cool in a desiccator to the temperature of the balance and weigh.

19.5 *Calculation—*Calculate the percentage of acetone extract as follows:

Acotone extract, % = ($A/B$) $\times$ 100 (11)
where:
A
= grams of extract, and B
= grams of specimen used.

## 20. Chloroform Extract

20.1 *Scope—*This test method covers the determination of the amount of material removed from a vulcanized rubber product by extraction with chloroform after the specimen has been extracted with acetone (see 18.2). Its application is restricted to vulcanized NR, SBR, BR and IR types of rubber products.

20.2 *Apparatus—*The extraction apparatus shall be that described in 19.2.

20.3 *Solvent: Chloroform—*Chloroform of USP grade may be used in extraction.

20.4 Procedure:
20.4.1 Suspend the extraction cup containing the specimen that has been extracted with acetone (19.4) in a second weighed extraction flask containing 50 to 75 cm3 of chloroform and extract it for 4 h with the chloroform, using the extraction rate prescribed in 19.4. (Rubber products having a ratio of total sulfur to rubber polymer in excess of 10 % shall be extracted for 24 h.) Record the color of the chloroform solution.

20.4.2 Evaporate the chloroform over a steam bath, using a gentle current of filtered air to prevent boiling. Remove the flask from the steam bath just prior to the disappearance of the last traces of solvent to prevent loss of extract. Continue the passage of air for 10 min to remove the remaining solvent and dry the flask for 2 h in an air bath at 70 6 5°C.

20.4.3 Cool in a desiccator to the temperature of the balance and weigh. Reserve the extracted sample for extraction with alcoholic potash (Section 22).

20.5 *Calculation—*Calculate the percentage of chloroform extract as follows:
Chloroform extract, % 5 ~A/B! 3100
(12)
where:
A
= grams of extract, and B
= grams of specimen used.

21. Total Extract
21.1 *Scope—*The total extract (see 18.3) may be used to replace the sum of the acetone and chloroform extracts when analysis is to be performed on an extracted specimen or when rubber polymer is being determined in accordance with 13.1.

Its application is restricted to vulcanized NR, SBR, BR, and IR types of rubber products.

21.2 *Apparatus—*The extraction apparatus shall be that described in 19.2.

21.3 Reagents:
21.3.1 *Acetone—*See 19.3.

21.3.2 *Chloroform—*See 20.3.

21.4 Procedure: 21.4.1 Place a weighed specimen of approximately 2 g in a filter paper. If the specimen is in the form of a sheet, cut it with scissors into strips 3 to 5 mm in width. If the specimen becomes tacky during the extraction, take care that adjacent portions are separated by paper. Fold the paper so that it will fit in the extraction cup, and suspend the cup in a weighed extraction flask containing 50 to 75 cm3 of a mixture consisting of 32 parts of acetone and 68 parts of chloroform by volume. Use care in disposing of excess solvent mixture. Acetone plus chloroform can react with bases to form explosive mixtures. (Prior to the weighing of the extraction flask, dry it for 2 h at
70 6 5°C and cool in a desiccator to the temperature of the balance.)
21.4.2 Extract the specimen continuously for 16 h heating at a rate such that the time required to fill and empty the siphon cup will be between 2.5 and 3.5 min. (Rubber products having a ratio of total sulfur to rubber polymer in excess of 10 % shall be extracted for 72 h.) Carefully note all characteristics of the extract, when hot and cold. If the color is black, make a chloroform extraction as described in Section 20 and add the value for the chloroform extract to the result obtained for total extract.

21.4.3 Evaporate off the solvent over a steam bath, using a gentle current of filtered air to prevent boiling. Remove the flask from the steam bath just prior to the disappearance of the last traces of solvent to prevent loss of extract. Continue the passage of air through the flask for 10 min to remove the remaining solvent and dry the flask for 2 h in a 70 6 5°C air bath.

21.4.4 Cool in a desiccator to the temperature of the balance and weigh. Save the extracted rubber for further tests that require the use of an extracted specimen (see Sections 31, 32,
33, 38 and 52).

21.5 *Calculation—*Calculate the percentage of total extract as follows:

Total extract, % = ($A/B$) $\times$ 100 (13)
where:
A
= grams of extract, and B
= grams of specimen used.

## 22. Alcoholic Potash Extract

22.1 *Scope—*This test method covers the determination of the amount of material that can be removed by alcoholic KOH from a rubber product that previously has been extracted with acetone and chloroform (see 18.4). Its application is restricted to vulcanized NR, SBR, BR, and IR types of rubber products.

22.2 Reagents: 22.2.1 *Alcoholic Potash Solution—*Prepare a 1 M alcoholic potassium hydroxide (KOH) solution by dissolving the required amount of KOH in absolute ethanol that has been purified as follows: Dissolve 1.3 g of silver nitrate (AgNO3) in
3 cm3 of water and add it to 1 dm3 of alcohol. Dissolve 3 g of KOH in the smallest amount of hot water possible, cool, add it to the AgNO3 solution, and shake thoroughly. Allow the solution to stand for at least 24 h, filter, and distill.

NOTE 6—Absolute ethanol denatured with 10 % by volume of methanol, or anhydrous ethanol conforming to Formula No. 2B of the U. S. Bureau of Internal Revenue may be used in place of absolute ethanol.

22.2.2 Congo Red Paper. 22.2.3 *Ethanol* (95 %). 22.2.4 Ether. 22.3 Procedure: 22.3.1 Remove the specimen remaining after the chloroform extract (Section 20) or total extract (Section 21) from its wrapping material, while wet with solvent and dry the rubber at 70 6 5°C to remove the solvent.

22.3.2 Transfer to a 200-cm3 Erlenmeyer flask, add 50 cm3
of alcoholic potash solution, and heat under a reflux condenser for 4 h. In the case of hard rubber, continue the heating for 16 h or more.

22.3.3 Filter into a 250-cm3 beaker, wash with two 25-cm3
portions of boiling alcohol and then with three 25-cm3 portions of boiling water, and evaporate the filtrate just to dryness. Use about 75 cm3 of water to transfer the dried filtrate residue to a separatory funnel. Acidify the solution with HCl (1 + 3), testing with Congo red paper.

22.3.4 Extract with four 25-cm3 portions of ether, unless the fourth portion should be colored. In this case, continue the extraction until the ether extract is colorless. Unite the ether fractions and wash thoroughly with water until free of acid (two washings are generally sufficient).

22.3.5 Filter the ether solution through a plug of previously washed absorbent cotton into a weighed flask and wash the separatory funnel and the cotton plug with ether. Evaporate the ether on a steam bath, using a gentle current of filtered air to prevent boiling. Remove the flask from the steam bath just prior to the disappearance of the last traces of solvent and continue the passage of air for 10 min. Dry the flask at 100 6
5°C to constant mass, cool, and weigh.

22.4 *Calculation—*Calculate the percentage of alcoholic potash extract as follows:

Alcoholic potassium extract, % = ($A/B$) $\times$ 100 (14)
where:
A
= grams of extract, and B
= grams of specimen used.

## 23. Unsaponifiable Acetone Extract

23.1 *Scope—*This test method covers the determination of the amount of unsaponifiable material contained in the acetonesoluble portion of a rubber product (see 18.5).

23.2 Reagents:
23.2.1 *Alcoholic Potash Solution—*See 22.2.1.

23.2.2 Ether.

23.2.3 *Phenolphthalein Indicator Solution—*Dissolve 0.5 g of phenolphthalein in 100 cm3 of ethanol.

23.3 Procedure: 23.3.1 Add to the acetone extract obtained from a 2-g specimen (see 19.4), 50 cm3 of a 1 N alcoholic KOH solution, condenser for 2 h, remove the condenser, and evaporate to dryness.

23.3.2 Transfer to a separatory funnel, using about 100 cm3
of water. Extract with 25 cm3 of ether. Allow the layers to separate thoroughly; then draw off the water layer. Continue extraction of the water layer with fresh portions of ether, including washing out the original flask with a portion, until no more unsaponifiable matter is removed. This usually requires about four washings. Unite the ether layers and wash with water until a negative test for alkali using phenolphthalein indicator is obtained on the wash water.

23.3.3 Transfer the ether to a weighed flask and distill off the ether on a steam bath using a gentle stream of filtered air to prevent boiling. Continue the air stream for 5 min after the ether is distilled off. Dry the extract to constant mass at 100 6
5°C and weigh. Save the residue for determination of waxy hydrocarbons (Section 24) and mineral oil (Section 25).

23.4 *Calculation—*Calculate the percentage of unsaponifiable acetone extract as follows:
Unsaponifiable acetone extract, % 5 ~A/B! 3100
(15)
where:
A
= grams of extract, and B
= grams of specimen used.

## 24. Waxy Hydrocarbons

24.1 *Scope—*This test method covers the determination of the amount of waxy hydrocarbons contained in the unsaponifiable acetone extract that are soluble in ethanol and that separate from an ethanol solution on cooling to −5°C.

24.2 Reagents:
24.2.1 *Chloroform—*See 20.3.

24.2.2 Ethanol, Absolute.

24.2.3 *Ethanol* (95 to 100%).

24.3 Procedure:
24.3.1 To the unsaponifiable matter, obtained from 23.3.3, add 50 cm3 of absolute ethanol and heat on the steam bath for
30 min. Let the flask stand in a mixture of ice and salt kept at −5°C for at least 1 h. Filter off the separated waxy hydrocarbons on filter paper by applying gentle suction while keeping the filter funnel surrounded by a salt-ice mixture at −5°C or lower. Wash the precipitate with ethanol (95 to 100 %) that has been cooled to −5°C or lower in an ice-salt mixture. Save the filtrate and washings for determination of mineral oil (Section
25).

24.3.2 Dissolve the precipitate from the filter paper with hot chloroform, and catch the solution in a weighed 100 to
150-cm3 beaker. Wash the flask with hot chloroform and add the washings to the solution in the beaker in order to include any insoluble matter adhering to the walls of the flask. Evaporate the solvent on a steam bath, passing a gentle current of filtered air over the residue for 5 min after the solvent is essentially evaporated. Dry to constant mass at 100 6 5°C, cool, and weigh.

24.4 *Calculation—*Calculate the percentage of waxy hydrocarbons as follows:

Waxy hydrocarbons, $\%=(A/B)\times100$ (16)
where:
A
= mass of waxy hydrocarbons, and
B
= grams of specimen used.

## 25. Mineral Oil

25.1 *Scope—*This test method covers the determination of the amount of mineral oil that is extracted from a rubber product with acetone. The mineral oils found are saturated hydrocarbons that are soluble in ethanol at −5°C, are soluble in CCl4, and are not attacked by concentrated H2SO4.

25.2 Reagents:
25.2.1 *Carbon Tetrachloride* (CCl4).

25.2.2 Ether.

25.2.3 *Sulfuric Acid* (H2SO4).

25.3 *Procedure—*Evaporate the alcohol filtrate from the waxy hydrocarbon determination (24.2.1), using a gentle current of filtered air to prevent boiling, add 25 cm3 of CCl4, and transfer to a separatory funnel. Shake with H2SO4, drain off the colored acid, and repeat with fresh portions of H2SO4
until there is no longer any discoloration of the acid. After drawing off all of the H2SO4, add a portion of water and sufficient ether to form the ether-CCl4 layer above the water and wash repeatedly with water until all traces of acid are removed as shown by a methyl red indicator test on the water layer. Transfer the ether-CCl4 layer to a weighed flask and evaporate the solvent on a steam bath, using a current of filtered air to prevent boiling. Remove from the steam bath just prior to the disappearance of the last traces of solvent and continue the flow of air for 10 min. Dry to constant mass in an air bath at 100 6 5°C, cool, and weigh.

25.4 *Calculation—*Calculate the percentage of mineral oil as follows:

$$\mbox{Mineral oil,}\%=(A/B)\times100\tag{17}$$

where:

$A$ = grams of residue, and

$B$ = grams of specimen used.

## 26. Rapid Reflux Extracts

26.1 *Scope—*This test method covers the determination of the amount of material removed from a vulcanized product by rapid reflux extraction with a specified solvent or the removal of extractable material from a rubber product that is to be analyzed further (see 18.8). It is applicable only to vulcanized NR, SBR, BR, IR, and IIR products and is used when the extracts themselves are not to be analyzed further. The values obtained are not necessarily equivalent to those obtained by continuous extraction procedures (Sections 19, 20, and 21).

26.2 Reagents: 26.2.1 Acetone.

26.2.2 Methyl Ethyl Ketone. 26.3 *Procedure—*Mill the sample until a homogeneous sheet not more than 0.75 mm (0.030 in.) thick is formed. Cut specimens weighing between 90 and 110 mg into different identifying shapes and weigh to the nearest 0.1 mg. Place
25 cm3 of methyl ethyl ketone per specimen for complete extract or of acetone for free extract in a 250-cm Erlenmeyer flask for as many as six specimens. Drop the specimens into the flask, connect it to a condenser, and reflux for 60 min. Disconnect the flask and remove it from the hot plate. Pour the contents onto a clean No. 100 (150-µm) sieve to recover the extracted pieces. (The appearance of small particles on the screen indicates loss of part of the specimen.) Gently blot the extracted pieces between paper towels to remove excess solvent. Dry the pieces at 105°C for 15 min. Cool the pieces for 10 min and weigh them to the nearest 0.1 mg.

26.4 *Calculation—*Calculate the percentages of material extracted from a vulcanized material as follows:
Complete extract, % 5 ~A/B! 3100
(18)
where:
A
= mass loss during extraction with methyl ethyl ketone, and B
= mass of specimen used.

Free extract, % 5 ~A/B! 3100
(19)

where:
A
= mass loss during extraction with acetone, and
B
= mass of specimen used.
Bound extract, % 5 A 2 B
(20)
where:
A
= percentage of complete extract, and B
= percentage of free extract.

## Sulfur Analysis 27. Scope

27.1 The test methods for determination of sulfur are for use in determining the quantity of different forms of sulfur found in rubber products. The application to different types of rubber products is covered in the scopes of the specific test methods.

## 28. Terminology

28.1 Definitions:
28.1.1 *Historical Evolution of Definitions—*In the past, the types of sulfur present in a rubber vulcanizate have been defined in various ways, often as a compromise between an absolute definition and a definition of what can be determined by chemical analysis. At the beginning of the development of these analytical test methods, three types of sulfur were defined in a manner in which they could be determined. Free sulfur was the sulfur extractable by acetone. Total sulfur was all of the sulfur, in any form, present in the sample. Sulfur in ash was that sulfur present in inorganic sulfur-bearing fillers plus any sulfur that combined with the fillers during the ashing process. In more recent years, two types of free sulfur were defined; the sulfur extractable with acetone or acetone-chloroform, and that sulfur extractable with sodium sulfite. Total sulfur was redefined to exclude all sulfur in inorganic sulfides and sulfates. This change necessitated the addition of definitions and methods for determination of organic sulfur (organically combined, nonextractable sulfur) and inorganic sulfur; essentially the same, in most cases, as sulfur in ash. In the current revision
(28.2) only three terms are officially defined; total sulfur, free sulfur, and combined sulfur. Of these, the first two can be determined accurately, but free sulfur is subject to interpretation of the meaning of the results. Combined sulfur cannot be accurately determined in some cases in its true meaning. Some secondary terms have been retained to aid in describing the steps and methods necessary for the determination of combined sulfur. Sulfur, acetone extract (Section 30) has been retained as a means of determining all extractable sulfur, but free elemental sulfur is not determined by this test method or by the free sulfur test method (Section 29).

28.2 Definitions, Current: 28.2.1 combined sulfur (nonextractable organically combined sulfur)—the sulfur from any source in a rubber compound which, through the process of vulcanization, has become chemically bound to the rubber or other organic constituents, and which is not removed by extracting solvents. This sulfur, when determined as prescribed in this section and in the absence of nonextractable sulfur-bearing fillers, may, in the ideal case, be an approximation of the sulfur of vulcanization. However, any interpretation of the results must be made with the knowledge that the results may include any of the following: (1) sulfur combined with rubber; (2) sulfur present in sulfur-bearing rubber chemicals that is not extracted by acetone or acetone-chloroform mixture; (3) part of the sulfur present in factice and mineral rubber; (4) the sulfur contained in carbon black; (5) sulfur in reclaimed rubber that is not extracted by acetone or acetone-chloroform mixture ; (6) sulfur in extender oils that may not be extracted; (7) a possible error if any of the combined sulfur combines with inorganic fillers during the determination of inorganic sulfur (Section 33). The specimen shall be extracted with acetone (19.4) or with acetonechloroform mixture (21.4). The latter extracting solvent is preferred, especially if sulfur-bearing additives are known or suspected to be present. Combined sulfur, plus the sulfur present in inorganic compounds, shall be determined on the extracted sample in accordance with Section 31 in the absence of acid-soluble barium salts, antimony and inorganic lead compounds, and in accordance with Section 32 if any of these compounds are present. The combined sulfur shall be calculated by subtracting the inorganic sulfur (Section 33) from the above determined combined sulfur plus inorganic sulfur. Application to NBR and IIR compounds must be verified by use of known control samples.

28.2.2 *free sulfur—*the sulfur in a rubber compound available for further vulcanization that is extractable by sodium sulfite. This sulfur is determined by titrating the thiosulfate resulting from extraction with sodium sulfite solution
(50 g ⁄dm3). It represents essentially elemental sulfur, but will include small amounts of coordinately bound sulfur (such as some of the polysulfide sulfur) and organically bound sulfur in some cases, particularly in the presence of thiuram disulfide compounds. Free sulfur shall be determined in accordance with Section 29.

28.2.3 *sulfur, acetone extract—*the sulfur removed from a rubber by extraction with acetone (Section 19) or acetonechloroform mixture (Section 21). This method determines elemental sulfur, sulfur in solvent-soluble accelerators and part of the sulfur present in factice, mineral rubber, reclaimed rubber, and extender oils. It does not determine free sulfur, and the inclusion of the method is largely for the purpose of detecting the presence of sulfur-bearing rubber substitutes such as factice and mineral rubber, or for detecting the presence of an unusually large amount of elemental sulfur or accelerators.

It shall be determined in accordance with Section 30.

28.2.4 *total sulfur—*all the sulfur present in a rubber compound. The total sulfur shall be determined in accordance with Section 31 in the absence of barium sulfate, acid-soluble barium salts, inorganic lead compounds, and antimony compounds. Section 32 must be used on compounds containing any of the above inorganic compounds.

## 29. Free Sulfur

29.1 *Scope—*This test method covers the determination of the amount of free sulfur (see 28.2.2) in rubber products. It is applicable to NR, SBR, BR, NBR, CR, and IR products.

29.2 Apparatus:
29.2.1 *Filter Crucibles,* filter crucibles that will withstand the firing temperature required in the specific application.

29.3 Reagents and Materials:
29.3.1 *Cadmium Acetate Solution* (30 g/dm3).
29.3.2 *Cadmium Acetate Wash Solution* (1.2 g/dm3).
29.3.3 *Formaldehyde Solution* (40 %). 29.3.4 Glacial Acetic Acid.
29.3.5 *Iodine, Standard Solution (0.05 N)—*Add 6.35 g of
iodine and 20 g of potassium iodide (KI) to a beaker and just cover with water. Let stand with occasional stirring until dissolved, adding a small additional amount of water if
necessary. When dissolved, dilute to 1 dm3, filter through a
filter crucible, and store the solution in a stoppered, brown glass bottle. Standardize, preferably on the day it is to be used, against the National Institute of Standards and Technology standard sample No. 83 of arsenic trioxide in accordance with the instructions furnished with the standard sample.
29.3.6 Paraffın.
29.3.7 *Sodium Stearate Suspension in Water* (1 g/dm3).
29.3.8 *Sodium Sulfite Solution* (50 g Na2SO3/dm3).
29.3.9 *Starch Solution* (10 g/dm3).
29.3.10 *Strontium Chloride Solution* (5 g SrCl2/dm3).

29.4 Procedure: 29.4.1 Place 2 g of a sample thinly sheeted (0.5 to 0.75 mm
(0.02 to 0.03 in.)) in a 400-cm3, thin-walled, chemically resistant glass9 flask. Add 100 cm3 of Na2SO3 solution, 5 cm3
of a sodium stearate suspension in water, and approximately
1 g of paraffin. Cover the flask with a small watch glass and gently boil for 4 h, or digest just below the boiling point for
16 h. Remove the flask and add 100 cm3 of SrCl2 solution and
10 cm3 of cadmium acetate solution. Separate the rubber and precipitate by filtration, using a Büchner funnel with suction
(see 29.2.1). Wash with two 75 to 100-cm3 portions of cadmium acetate wash solution.

29.4.2 To the filtrate add, while stirring, 10 cm3 of formaldehyde solution, 10 cm3 of glacial acetic acid, and 5 cm3 of starch solution. Add enough crushed ice to bring the temperature of the solution below 15°C, and titrate with 0.05 N iodine solution to a blue end point.

29.5 *Blank—*The blank determination on the reagents should not exceed 0.2 to 0.3 cm3.

29.6 *Calculation—*Calculate the percentage of free sulfur as follows:

Free sulfur, $\%=(A-B)\ N\times0.032/C\times100$ (21)
where:
A
= volume of iodine solution required for titration of the
sample, cm3,
B
= volume of iodine solution required for titration of the
blank, cm3,
N
= normality of the iodine solution, and
C
= grams of sample used.

## 30. Sulfur, Acetone Extract

30.1 *Scope—*This test method covers the determination of the amount of sulfur in the acetone extract. It is applicable to NR, SBR, BR, IR, and CR products and to IIR products if the extraction is made with methyl ethyl ketone instead of acetone.

The analysis shall be performed on an acetone extract prepared as described in Section 19.

30.2 Reagents: 30.2.1 Bromine. 30.2.2 Nitric Acid, Fuming. 30.2.3 *Zinc-Nitric Acid Solution—*Add 200 g of zinc oxide
(ZnO) to 1 dm3 of HNO3 slowly and with caution. Use protection for the face and hands.

30.3 *Procedure—*Add to the flask containing the acetone extract, 10 cm3 of Zn-HNO3 solution and 2 to 3 cm3 of bromine and cover with a watch glass. Allow to stand near a steam plate for 30 min; then heat on the steam plate to a foamy syrup. Add
10 cm3 of fuming HNO3 and heat on the hot plate, with the cover removed, until all bromine is expelled. Continue the determination as described in X1.3.3 - X1.3.5.

## 31. Sulfur In Rubber Products By Oxygen Flask Combustion

31.1 Scope: 31.1.1 This test method covers the determination of all the sulfur except that contained in barium sulfate, in a sample of a rubber product. The test method is applicable to NR, CR, SBR, BR, IR, IIR, EPDM, and NBR products.

31.1.2 This test method gives unreliable (usually low)
results in the presence of lead compounds. Antimony and barium salts interfere.

31.2 *Summary of Test Method—*The sample, wrapped in filter paper, is burned in an oxygen combustion flask; the carbon and hydrogen of the organic matter are oxidized, and the sulfur is converted to sulfate ions by combustion and adsorption in hydrogen peroxide. The sulfate is titrated with barium perchlorate using a Thorin indicator solution after the removal of interfering cations, if any, with an ion exchange resin.

31.3 Apparatus:
31.3.1 *Oxygen Combustion Flask (Schöniger Flask)—*A
chemical-resistant,9 thick-walled oxygen combustion flask,7,10
1000 cm3 with 35/35 ball joint stopper, platinum sample carrier, and pinch clamp.

31.3.2 *Infrared Safety Igniter,*7,11with cabinet and infrared light (an electrical igniter is also satisfactory).

31.3.3 *Microburet,* 5 or 10-cm3 capacity, with graduations of 0.01 cm3.

31.3.4 *Magnetic Stirring Bar,* covered with chemicalresistant coating,12 approximately 25 mm (1 in.) long, without spinning ring around the center.

31.3.5 Magnetic Stirrer.

31.3.6 *High-Intensity Lamp,*7,13adjustable. (Helpful but not absolutely necessary.)
31.3.7 *Filter Paper,* 30 by 30-mm, with 35-mm extension, black7,14 for infrared, or white7,15 for electrical ignition.

31.3.8 *Chromatographic Column,* small, drying tube, or other device that will serve as an ion exchange column for 5 g of resin.

31.3.9 *Beaker,* 250-cm3 capacity.

31.4 Reagents: 31.4.1 *Barium Perchlorate (0.01 M)—*Dissolve 3.363 g of barium perchlorate (Ba(ClO4)2) in water, dilute to 1 dm3.

Standardize the barium perchlorate by weighing about
0.1000 g of anhydrous sodium sulfate (Na2SO4) to 60.0001 g, dissolving in 10 cm3 of water, making to exactly 100 cm3 in a volumetric flask and mixing thoroughly, transferring exactly 10 cm
3 of this to a small beaker and proceeding according to committee at this time is Tensor Corp., 333 Stanley Ave., Brooklyn, NY. the committee at this time is A. H. Thomas Co., Philadelphia, PA. the committee at this time is A. H. Thomas Co., Philadelphia, PA.

31.7.11 to 31.7.14. Molarity = (0.1 × A × 1000) ⁄(142.06 × B), where A = grams of Na2SO4 weighed, and B = cubic centimetres of Ba(ClO4)2 required for the titration. Restandardize often enough to detect changes of 0.0005 M.

31.4.2 *Cation Exchange Resin,* strongly acidic, in the acid form.7,16
NOTE 7—The resin is regenerated to the acid form by passing 10 cm3of
2 M HCl through the 5-g resin bed at a rate of about 2 to 3 drops per second, then rinsing the bed with 20 cm3 of water at a faster rate. (Because of the resin's large capacity, it can be used 5 to 10 times between regenerations.) Test the last washings with Thorin solution for absence of sulfate. The dry resin, before use, should be swelled in water, in a beaker, to allow for expansion.

31.4.3 *Chlorophosphonazo III—*Indicator solution (3,6-
bis(p-chloro-o-phosphonophenylazo)-4,5-dihydroxy-2,7 naphthalene disulfonic acid), 0.5 mg/cm3 of distilled water.

31.4.4 *Hydrochloric Acid (2 M)—*Prepare a 2 M solution of hydrochloric acid (HCl).

31.4.5 *Hydrogen Peroxide (1 %)—*Dilute 1 volume of hydrogen peroxide (H2O2), 30 % to 30 volumes with water.

(**Warning—**Thirty percent hydrogen peroxide is very corrosive; wear rubber or plastic gloves and goggles when handling it.)
31.4.6 *Isopropanol.* 7,17
31.4.7 *Oxygen,* in compressed gas cylinder.

31.4.8 *Thorin Indicator Solution* (O-2-hydroxy-3,6-disulfo-
1-naphthylazobenzenearsonic acid, 0.2 %).7,18
31.5 Sample Preparation and Handling: 31.5.1 The rubber sample must be milled finely on a laboratory roll mill before weighing.

31.5.2 Due to the small sample size, the rubber and filter paper should be protected from contamination, and all operations prior to combustion should be carried out with plastic gloves.

31.6 Safety Precautions: 31.6.1 The following safety precautions must be observed in the combustion of rubber samples:
31.6.1.1 The flask must contain no residues of organic solvents or vapors, that could cause an explosion; any such solvents used for cleaning the flask should be repeatedly rinsed out with water.

31.6.1.2 The pressure generated by the rapid combustion could cause the flask to explode. Hence, combustion must take place in the safety chamber with the door locked or behind a safety shield or hood shield (preferably in a safety chamber which is itself behind a shield); in any case, the hands and face must be withdrawn behind a screen before the flame reaches the sample itself. Goggles, or a face shield, must be worn during this process.

16 The sole source of supply of the resin (Dowex 50WX8) known to the committee at this time is Dow Chemical Co., Midland, MI.

17 The sole source of supply of isopropanol (catalog No. 27640) known to the committee at this time is ICN K & K Labs, 121 Express St., Plainview, NY 11803.

18 The sole source of supply of the solution known to the committee at this time is Hach Chemical Co., Ames, IA.

31.6.1.3 The flask should be left in the safety chamber until the last spark is extinguished. At this point it is removed; but since a slight vacuum is formed, continue wearing goggles or face shield.

31.7 Procedure:
31.7.1 Place 10 cm3 of hydrogen peroxide absorbing solution (1 %) and the stirring bar in the empty oxygen combustion flask.

31.7.2 Allow the filter paper to equilibrate to the humidity level at the balance area for 5 min, then fold the filter paper twice to form a U-shaped sample boat according to Fig. 1, A
and B of Test Method E443.

31.7.3 *Sample—*The sample mass should be 40 to 80 mg for a sulfur range of 1.2 to 1.9 %, but in any case should not exceed 0.1 mmol of sulfur:
31.7.3.1 Place the rubber sample in the boat and weigh both to the nearest 0.1 mg.

31.7.4 Fold the paper in accordance with 8.2.4 and 8.2.5 of Test Method E443, place the folded paper firmly in the platinum sample carrier hung on the hook of the stopper with the pointed end of the paper projecting outward.

31.7.5 Insert a tube from the oxygen cylinder to nearly the bottom of the flask as in Fig. 2, A, of Test Method E443 and blow in oxygen strongly for at least 0.5 min.

31.7.6 Smoothly remove the oxygen tube and close the stopper without letting the platinum carrier drop into the liquid.

31.7.7 With the stopper upright, clamp the stopper tightly with the pinch clamp.

31.7.8 Place the flask in the infrared igniter chamber with the pointed end of the paper in line with the infrared beam and approximately perpendicular to it. Close the door and turn on the infrared light (or electric igniter) until the paper ignites.

31.7.9 After ignition, stir the sealed flask vigorously on a magnetic stirrer for 1 h. Alternatively, it may be allowed to stand undisturbed for 2 h.

31.7.10 Remove the pinch clamp, tilt the stopper to release the vacuum, and open the flask.

31.7.11 If substantial amounts of compounds of zinc or other cations are thought or known to be present in the compound, prepare an ion exchange column and pass the solution through it.

31.7.11.1 Place a wad of glass wool about 13 mm (0.5 in.)
in diameter in the bottom of the ion exchange column, which is suspended upright by a clamp, and pour 5 g of ion exchange resin in the acid form into the tube. Place a 250-cm3 beaker under the outlet of the tube.

31.7.11.2 Pour the contents of the flask into the ion exchange column, allowing it to trickle through at the rate of 2 to 3 drops per second into the beaker (mild pressure or vacuum being applied if necessary to achieve this rate).

31.7.11.3 If cations are not present, pour the contents of the flask into a 250-cm3 beaker, wash the flask, stopper hook and platinum carrier three times with 5 cm3 of water, pouring the washings into the beaker, and proceed to 31.7.13.

31.7.12 Wash the sides of the flask, stopper hook and platinum carrier three times with 5 cm3 of water from a wash bottle, pouring the washings through the ion exchange column

| Sample                   | Mean            |
|--------------------------|-----------------|
| Within                   |                 |
| Laboratories             |                 |
| Among                    |                 |
| Laboratories             |                 |
| S                        | CV              |
| 1                        | 0.93            |
| 2                        | 23.39           |
| 3                        | 45.22           |
| Repeatability            | Reproducibility |
| Standard deviation (S)   | 0.5568          |
| A                        |                 |
| 1.8834                   |                 |
| A                        |                 |
| Coefficient of variation |                 |
| (CV)                     |                 |
| 0.0359                   | 0.1091          |
| Least significant        |                 |
| difference (LSD)         |                 |
| 10.2                     | 30.8            |
| B                        |                 |

A LSD is based on 95 % confidence limits.

B An average value, the Standard deviation varies with the test level. See table of values.

to be collected in the beaker. Then force out the last of the liquid from the column by the application of mild vacuum or pressure.

31.7.13 Add 100 cm3 of isopropanol (or sufficient to make the solution 80 % in isopropanol by volume), two drops of Thorin solution and the stirring bar to the beaker, place a high-intensity lamp (if desired) against the beaker and titrate with Ba(ClO4)2 dropwise from the buret until the yellow color changes to a pink color, which remains for at least 30 s.

Alternatively, Chlorophosphonazo III (31.4.3) may be used as the indicator. Use 1 cm3 per analysis. Titrate from a lavenderpink to a green-blue end point. Use a high-intensity lamp if desired. Read the buret value to 0.01 cm3.

31.7.14 Obtain a blank determination by carrying out the entire procedure without using a rubber sample.

31.8 Calculations: 31.8.1 Calculate the total sulfur as follows:

Total sulfur, $\%=[(A-B)M\times3.21]/W$ (22)
where:
A
= Ba(ClO4)2 solution required for titration of the
sample, cm3,
B
= Ba(ClO4)2 solution required for titration of the blank,
cm3,
M
= molarity of the Ba(ClO4)2 solution, and
W
= mass of sample used, g.

## 31.9 *Precision:*19

31.9.1 These precision statements have been prepared in accordance with Practice D3040. Please refer to this practice for terminology and other testing and statistical concept explanations.

31.9.2 The basic test precision is estimated from an interlaboratory study by four laboratories testing three materials on four days.

31.9.3 A test result is a single determination. See Table 3.

## 32. Sulfur, Fusion Test Method

32.1 *Scope—*This test method covers the determination of total, combined plus inorganic, or inorganic sulfur in rubber compounds when acid-soluble barium salts, antimony sulfide, or inorganic lead compounds are present. All of the sulfur in the specimen, including that present in BaSO4, is determined by this test method. It must be used for determinations of total sulfur when BaSO4 is present. When this test method is used for determination of combined plus inorganic sulfur, it must also be used for determination of inorganic sulfur (Section 33).

Total sulfur shall be determined on an unextracted specimen;
combined plus inorganic sulfur on an extracted specimen. This test method is applicable to NR, SBR, BR, IR, and CR products, and to the determination of total sulfur on NBR products.

32.2 Reagents:
32.2.1 *Nitric Acid-Bromine Solution—*Add a considerable excess of bromine to HNO3 so that a layer of bromine is present in the reagent bottle. Shake thoroughly and allow to stand 24 h before using.

32.2.2 *Sodium Carbonate* (Na2CO3).

32.2.3 *Sodium Carbonate Solution* (50 g/dm3).

32.3 Procedure: 32.3.1 Place 0.5 g of soft rubber or 0.2 g of hard rubber in a low-form porcelain crucible of about 100-cm3 capacity. The specimen shall have been extracted with acetone (Section 19)
or acetone-chloroform mixture (Section 21) if organic plus inorganic sulfur is to be determined. Add 15 cm3 of the HNO3–Br2 mixture, cover the crucible with a watch glass, and let it stand for 1 h in the cold. Heat for 1 h on the steam bath, remove the cover, rinse it with a little water, and evaporate to dryness.

32.3.2 Add 3 cm3 of HNO3, cover, warm a short time on the steam bath, then allow to cool. Carefully add in small portions, by means of a glass spatula, 5 g of Na2CO3 (weighed to 0.5 g).

Raise the watch glass only high enough to permit the introduction of the spatula. Allow the Na2CO3 to slide down the side of the crucible, as it must not be dropped directly into the acid. Rinse the watch glass with 2 or 3 cm3 of hot water and stir the mixture thoroughly with a glass rod. Digest for a few minutes. Spread the mixture halfway up the side of the crucible to facilitate drying, and dry on a steam bath. Fuse the mixture by heating over a sulfur-free flame.
