Repository: KevinW824/AviationLM

# AviationLM: A Retrieval-Augmented Generation System for Aviation Documentation

## 🚀 Overview

AviationLM is a Retrieval-Augmented Generation (RAG) platform that enables efficient and accurate querying of complex FAA/EASA aviation standards. By combining:

- **Multilingual embeddings** (BAAI/bge-m3)
- **Quantized LLMs** (Mistral-7B-Instruct, 8-bit)
- **FAISS similarity search**
- **FastAPI** microservice architecture
- **LLM-as-judge** evaluation

AviationLM delivers contextual, citation-rich answers tailored for aviation compliance professionals.

File: data/processed/input_md/ASTM D412 2016(2021).md (part 2 of 2)
Die F
A
mm
±1
17.2.2 *Ultimate (Breaking) Elongation—*This is calculated on the basis of the inside circumference since this represents the maximum strain (stress) in each leg of the ring. This location is the most probable site for the initiation of the rupture process that occurs at break.

17.3 Calculate the tensile stress at any specified elongation by using Eq 2 in 13.1.

17.3.1 The elongation to be used to evaluate the force as specified in Eq 2 (13.1), is calculated as follows:

$E=200$[LIMC${}_{\rm[TS]}$]
where:
E
= elongation (specified), percent, L
= increase in grip separation at specified elongation, mm (in.), and MC(TS)
= mean circumference of test specimen, mm (in.).

17.3.2 The grip separation for any specified elongation can be found by rearranging Eq 7, as given below:

$L=E\times MC_{\rm TS}/200$ (8)
17.4 Calculate the yield stress by using Eq 3 in 13.2.

17.5 Evaluate the yield strain as given in 13.3. Since yield strain may be considered to be an average bulk property of any material, use the mean circumference for this evaluation.

17.6 Calculate the tensile strength by using Eq 4 in 13.4.

17.7 Calculate the breaking or ultimate elongation as follows (see Notes 8 and 9):

$E=200\times[LIC_{(\rm TS)}]$ (9)
where:
E
= breaking or ultimate elongation, percent, L
= increase in grip separation at break, mm (in.), and IC(TS)
= inside circumference of ring test specimen, mm
(in.).

17.8 The inside circumference is used for both types of rings, see 15.1.1 for dimensions. Use the inside diameter to calculate the inside circumference for Type 2 rings.

of the different dimensions used in calculating (1) stress at a specified elongation (less than the ultimate elongation) and (2) the ultimate
(breaking) elongation (see 17.1 and 17.2), it is possible that a stress at a specified elongation, slightly less (4 to 5 %) than the ultimate elongation cannot be measured (calculated).

## 18. Report

18.1 Report the following information:
18.1.1 Results calculated in accordance with Section 13 or
17, whichever is applicable,
18.1.2 Type or description of test specimen and with Section
13 which type of die, either U.S. Customary Units or Metric Units, was used.

18.1.3 Date of test, 18.1.4 Rate of extension if not as specified, 18.1.5 Temperature and humidity of test room if not as specified,
18.1.6 Temperature of test if at other than 23 6 2°C (73.4 6
3.6°F) and
18.1.7 Date of vulcanization, preparation of the rubber, or both, if known.

## 19. Precision And Bias5

19.1 This precision and bias section has been prepared in accordance with Practice D4483. Refer to Practice D4483 for terminology and other statistical details.

19.2 The precision results in this precision and bias section give an estimate of the precision of these test methods with the materials used in the particular interlaboratory program as described below. The precision parameters should not be used for acceptance/rejection testing of any group of materials without documentation that the parameters are applicable to those particular materials and the specific testing protocols that include these test methods.

19.3 Test Method A (Dumbbells): 19.3.1 For the main interlaboratory program a Type 1
precision was evaluated in 1986. Both repeatability and reproducibility are short term, a period of a few days separates replicate test results. A test result is the median value, as specified by this test method, obtained on three determination(s) or measurement(s) of the property or parameter in question.

19.3.2 Three different materials were used in this interlaboratory program, these were tested in ten laboratories on two different days.

19.3.3 For the main interlaboratory program cured sheets of each of the three compounds were circulated to each laboratory and stress-strain (dumbbell) specimens were cut, gauged, and tested. A secondary interlaboratory test was conducted for one of the compounds (R19160). For this testing, uncured compound was circulated and sheets were cured at a specified time and temperature (10 min at 157°C) in each laboratory. From these individually cured sheets, test specimens were cut and tested on each of two days one week apart as in the main program. The main program results are referred to as "Test Only" and the secondary program results are referred to as "Cure and Test."
19.3.4 The results of the precision calculations for repeatability and reproducibility are given in Tables 1 and 2, in ascending order of material average or level, for each of the materials evaluated and for each of the three properties evaluated.

19.3.5 The precision of this test method may be expressed in the format of the following statements that use what is called an "appropriate value" of *r, R,* (r), or (R), that is, that value to be used in decisions about test results (obtained with the test method). The appropriate value is that value of r or R
associated with a mean level in Tables 1-4 closest to the mean level under consideration at any given time, for any given material in routine testing operations.

19.3.6 *Repeatability—*The repeatability, r, of this test method has been established as the appropriate value tabulated in Tables 1 and 2. Two single test results, obtained under normal test method procedures, that differ by more than this tabulated r (for any given level) must be considered as derived from different or nonidentical sample populations.

NOTE 1—
Sr = repeatability standard deviation. r = repeatability = 2.83 times the square root of the repeatability variance. (r) = repeatability (as percentage of material average). SR = reproducibility standard deviation. R = reproducibility = 2.83 times the square root of the reproducibility variance. (R) = reproducibility (as percentage of material average).

Part 1 Tensile Strength, MPa:
Material
Average
Within Laboratories
Between Laboratories
Sr
r
(r)
SR
R
(R)
1. N18081
9.88
0.200
0.568
5.75
0.293
0.829
8.40
3. E17074
15.38
0.467
1.323
8.60
0.482
1.366
8.88
2. R19160
25.70
0.436
1.235
4.80
1.890
5.351
20.82
Pooled ValuesA
16.99
0.385
1.090
6.42
1.102
3.120
18.37
Part 2 Percent Elongation:
Material
Average
Within Laboratories
Between Laboratories
Sr
r
(r)
SR
R
(R)
3. E17074
156.3
6.304
17.842
11.41
11.481
32.492
20.78
2. R19160
510.4
11.471
32.464
6.36
21.243
60.120
11.77
1. N18081
591.6
17.810
50.402
8.52
27.198
76.972
13.01
Pooled ValuesA
419.4
12.761
36.114
8.61
20.999
59.427
14.16
Part 3 Stress at 100 % Elongation, MPa:
Material
Average
Within Laboratories
Between Laboratories
Sr
r
(r)
SR
R
(R)
1. N18081
1.17
0.053
0.151
12.96
0.061
0.1744
14.92
2. R19160
2.01
0.050
0.142
7.10
0.274
0.7755
38.62
3. E17074
9.08
0.489
1.385
15.25
0.738
2.0910
23.02
Pooled ValuesA
4.09
0.285
0.808
19.79
0.456
1.2915
31.60

A No values omitted.

NOTE 1—
Sr = repeatability standard deviation. r = repeatability = 2.83 times the square root of the repeatability variance. (r) = repeatability (as percentage of material average). SR = reproducibility standard deviation. R = reproducibility = 2.83 times the square root of the reproducibility variance. (R) = reproducibility (as percentage of material average).

NOTE 2—
N18081—highly extended, low durometer CR (Neoprene). R19160—high tensile NR. E17047—moderately filled EPDM.

Part 1 Tensile Strength, MPa:
Material
Average
Within Laboratories
Between Laboratories
Sr
r
(r)
SR
R
(R)
1. R19160
26.0
0.613
1.73
6.66
1.74
4.95
19.0
Part 2 Percent Elongation:
Material
Average
Within Laboratories
Between Laboratories
Sr
r
(r)
SR
R
(R)
1. R19160
526.9
13.32
37.7
7.15
19.6
55.70
10.5
Part 3 Stress at 100 % Elongation, MPa:
Material
Average
Within Laboratories
Between Laboratories
Sr
r
(r)
SR
R
(R)
1. R19160
1.83
0.072
0.205
11.21
0.226
0.641
34.5

A Seven laboratories participated in this cure and test program.

that differ by more than the tabulated R (for any given level) must be considered to have come from different or nonidentical sample populations.

19.3.7 *Reproducibility—*The reproducibility, R, of this test method has been established as the appropriate value tabulated in Tables 1 and 2. Two single test results obtained in two different laboratories, under normal test method procedures, NOTE 1—
Sr = repeatability standard deviation. r = repeatability = 2.83 times the square root of the repeatability variance. (r) = repeatability (as percentage of material average). SR = reproducibility standard deviation. R = reproducibility = 2.83 times the square root of the reproducibility variance. (R) = reproducibility (as percentage of material average).

Tensile Strength (MPa)
Material
Average
Within Laboratories
Between Laboratories
Sr
r
(r)
SR
R
(R)
5. MATL 5
11.5
0.666
1.885
16.3
1.43
4.06
35.3
6. MATL 6
12.7
0.274
0.775
6.0
0.83
2.35
18.5
1. MATL 1
14.6
0.367
1.040
7.1
0.40
1.15
7.9
4. MATL 4
15.0
0.553
1.565
10.4
3.03
8.59
57.2
2. MATL 2
20.3
1.293
3.660
18.0
2.47
6.99
34.4
3. MATL 3
22.3
1.556
4.405
19.6
1.55
4.40
19.6
Pooled ValuesA
15.9
0.942
2.666
16.7
1.87
5.31
33.3

A No values omitted.

NOTE 1—
Sr = repeatability standard deviation. r = repeatability = 2.83 times the square root of the repeatability variance. (r) = repeatability (as percentage of material average). SR = reproducibility standard deviation. R = reproducibility = 2.83 times the square root of the reproducibility variance. (R) = reproducibility (as percentage of material average).

Ultimate Elongation, %
Material
Average
Within Laboratories
Between Laboratories
Sr
r
(r)
SR
R
(R)
1. MATL 1
322.1
15.25
43.18
13.40
33.4
94.7
29.4
2. MATL 2
445.4
11.35
32.12
7.21
34.1
96.6
21.7
4. MATL 4
509.4
27.44
77.65
15.24
51.1
144.8
28.4
5. MATL 5
545.0
2.91
8.25
1.51
56.3
159.5
29.2
6. MATL 6
599.7
12.91
36.55
6.09
14.0
39.6
6.60
3. MATL 3
815.8
16.25
45.99
5.63
90.6
256.5
31.4
Pooled ValuesA
539.6
16.54
46.82
8.67
48.2
136.4
25.2
A No values omitted.

19.3.8 Repeatability and reproducibility expressed as a percentage of the mean level, (r) and (R), have equivalent application statements as above for r and R. For the (r) and (R)
statements, the difference in the two single test results is expressed as a percentage of the arithmetic mean of the two test results.

19.3.9 *Bias—*In test method terminology, bias is the difference between an average test value and the reference (or true) test property value. Reference values do not exist for this test method since the value (of the test property) is exclusively defined by the test method. Bias, therefore, cannot be determined.

19.4 Test Method B (Rings):
19.4.1 A Type 1 precision was evaluated in 1985. Both repeatability and reproducibility are short term, a period of a few days separates replicate test results. A test result is the mean value, as specified by this test method, obtained on three determinations or measurements of the property or parameter in question.

19.4.2 Six different materials were used in the interlaboratory program, these were tested in four laboratories on two different days.

19.4.3 The results of the precision calculations for repeatability and reproducibility are given in Tables 3 and 4, in ascending order of material average or level, for each of the materials evaluated.

19.4.4 Repeatability, r, varies over the range of material levels as evaluated. Reproducibility, R, varies over the range of material levels as evaluated.

19.4.5 The precision of this test method may be expressed in the format of the following statements that use what is called an "appropriate value" of *r, R,* (r), or (R), that is, that value to be used in decisions about test results (obtained with the test method). The appropriate value is that value of r or R
associated with a mean level in Tables 1-4 closest to the mean level under consideration at any given time, for any given material in routine testing operations.

19.4.6 *Repeatability—*The repeatability, r, of this test method has been established as the appropriate value tabulated in Tables 3 and 4. Two single test results, obtained under normal test method procedures, that differ by more than this tabulated r (for any given level) must be considered as derived from different or nonidentical sample populations.

19.4.9 *Bias—*In test method terminology, bias is the difference between an average test value and the reference (or true) test property value. Reference values do not exist for this test method since the value (of the test property) is exclusively defined by the test method. Bias, therefore, cannot be determined.

## 20. Keywords

20.1 elongation; set after break; tensile properties; tensile set; tensile strength; tensile stress; yield point
19.4.7 *Reproducibility—*The reproducibility, R, of this test method has been established as the appropriate value tabulated in Tables 3 and 4. Two single test results obtained in two different laboratories, under normal test method procedures, that differ by more than the tabulated R (for any given level)
must be considered to have come from different or nonidentical sample populations.

19.4.8 Repeatability and reproducibility expressed as a percentage of the mean level, (r) and (R), have equivalent application statements as 19.3.6 and 19.3.7 for r and R. For the
(r) and (R) statements, the difference in the two single test results is expressed as a percentage of the arithmetic mean of the two test results.

ASTM International takes no position respecting the validity of any patent rights asserted in connection with any item mentioned in this standard. Users of this standard are expressly advised that determination of the validity of any such patent rights, and the risk of infringement of such rights, are entirely their own responsibility.

This standard is subject to revision at any time by the responsible technical committee and must be reviewed every five years and if not revised, either reapproved or withdrawn. Your comments are invited either for revision of this standard or for additional standards and should be addressed to ASTM International Headquarters. Your comments will receive careful consideration at a meeting of the responsible technical committee, which you may attend. If you feel that your comments have not received a fair hearing you should make your views known to the ASTM Committee on Standards, at the address shown below.

This standard is copyrighted by ASTM International, 100 Barr Harbor Drive, PO Box C700, West Conshohocken, PA 19428-2959, United States. Individual reprints (single or multiple copies) of this standard may be obtained by contacting ASTM at the above address or at 610-832-9585 (phone), 610-832-9555 (fax), or service@astm.org (e-mail); or through the ASTM website (www.astm.org). Permission rights to photocopy the standard may also be secured from the Copyright Clearance Center, 222 Rosewood Drive, Danvers, MA 01923, Tel: (978) 646-2600; http://www.copyright.com/
