Repository: KevinW824/AviationLM

# AviationLM: A Retrieval-Augmented Generation System for Aviation Documentation

## 🚀 Overview

AviationLM is a Retrieval-Augmented Generation (RAG) platform that enables efficient and accurate querying of complex FAA/EASA aviation standards. By combining:

- **Multilingual embeddings** (BAAI/bge-m3)
- **Quantized LLMs** (Mistral-7B-Instruct, 8-bit)
- **FAISS similarity search**
- **FastAPI** microservice architecture
- **LLM-as-judge** evaluation

AviationLM delivers contextual, citation-rich answers tailored for aviation compliance professionals.

File: data/processed/input_md/ASTM D297-21.md (part 3 of 5)
# Designation: D297 −21 Standard Test Methods For Rubber Products—Chemical Analysis1
32.3.3 Place the crucible in an inclined position on a wire triangle and start the ignition over a low flame. The tendency for the organic matter to burn too briskly may be controlled by judicious use of the stirring rod with which the burning portion is scraped away from the rest. When part of the mass is burned white, work a fresh portion into it until all of the organic matter is destroyed. It is necessary to hold the edge of the crucible with tongs. Toward the last half of the operation the flame should be increased. It is unnecessary to heat the crucible to redness. With care, a crucible can be used for at least 10 to 12 fusions.

32.3.4 After a fusion, allow the crucible to cool. Place it in a 600-cm3 beaker, add sufficient water to cover the crucible
(about 125 cm3 ), and digest on the steam bath or plate for at least 2 h.

32.3.5 Filter the solution into a covered 400-cm3 beaker containing 5 cm3 of HCl and wash the residue thoroughly with hot Na2CO3 solution. A qualitative test for barium may be made on the residue, but no analysis for barium or correction because of its presence is necessary, unless a detailed ash analysis is desired. Acidify the filtrate to pH indicator paper with HCl and add 2 cm3 in excess. Precipitate barium sulfate
(BaSO4) and complete the determination as described in X1.3.5.

32.4 *Calculation—*Calculate the percentage of sulfur as follows:

Sulfur, % = [($A\times0.1373$)/$B$] $\times$ 100 (23)
where:
A
= grams of BaSO4, and B
= grams of specimen used.

## 33. Sulfur, Inorganic, Antimony Absent

33.1 *Scope—*This test method covers the determination of inorganic sulfur in rubber products when no antimony is present. The sample is ashed and sulfur determined in the ash by the fusion method (Section 32) if acid-soluble barium salts or lead are present, or by the zinc-nitric acid method (Appendix X1) in the absence of acid-soluble barium salts. The same method must be used for the inorganic sulfur determination as is used for the determination of combined plus inorganic sulfur.

The use of Appendix X1 for the final step in the determination of inorganic sulfur does not determine the sulfur in BaSO4. It is the intent of this method to exclude BaSO4 sulfur as inorganic sulfur unless the presence of other components requires the use of Section 32, or unless total sulfur is to be determined. The method is applicable to NR, SBR, BR, IR, CR, NBR, IIR, and EPDM products.

## 33.2 *Reagent—*Nitric Acid-Bromine Solution—See 32.2.1.

33.3 *Procedure—*Extract a 1.0-g specimen with acetone
(Section 19) or with acetone-chloroform mixture (Section 21).

Dry the sample, place in a porcelain crucible of about 100-cm3
capacity, and distill off the rubber in a muffle furnace, using a maximum temperature of 450°C. A burner may be used for ashing, if the sample is not allowed to catch fire. A wire gauze under the crucible will aid in preventing combustion. The carbon need not be completely burned off in this ignition. If acid-soluble barium salts and lead are absent, add 3 cm3 of HNO3-Br2 mixture to the ash, cover with a watch glass, and heat for 1 h. Transfer the contents of the crucible, with washing, into a 500-cm3 Erlenmeyer flask of chemically resistant material7,10 and evaporate to dryness. Proceed with the determination of sulfur as described in X1.3.3 - X1.3.5. In the presence of acid-soluble barium salts and lead, determine the sulfur by treating the ash in accordance with 32.3.2, 32.3.4, and 32.3.5.

33.4 *Calculation—*Calculate the percentage of inorganic sulfur as follows:
Inorganic sulfur, % 5 @~A 30.1373!/B# 3100
(24)
where:
A
= grams of BaSO4, and B
= grams of specimen used.

## Fillers Analysis 34. Scope

34.1 The fillers in a rubber product are those inorganic materials other than free sulfur and carbon black that have been added to the product. The referee ash method (Section 35) may be used to determine the approximate amount of fillers if materials that will decompose at ashing temperature are absent
(see 6.4). This test method is applicable to all rubbers and rubber products with certain exceptions given in the scope of the test methods.

34.2 Items (18) to (28) in Section 15 list the inorganic compounding ingredients that can be determined by these methods. The form in which these are reported is not necessarily that in which they are present in the product. Exact interpretation of the results is often made difficult by the presence of large amounts of silica and other insoluble matter, and of iron and aluminum oxides; in this case clay or asbestine may be present but the amount can only be estimated. When an analysis of the inorganic fillers is required, it shall be made in accordance with Sections 41 - 51.

## 35. Fillers, Referee Ash Test Method

35.1 Scope:
35.1.1 This test method is intended for settling disagreements on fillers content by the ashing method. It is also useful for ashing rubber products for determination of inorganic sulfur in the absence of antimony (Section 33) or for ash analysis (Section 41).

35.1.2 This test method is not accurate for rubbers containing halogens when zinc compounds or other metal compounds that form volatile halides are present and shall not be used if an analysis of these metals in the ash is required.

35.1.3 This test method may be used for preparing samples for ash analysis on rubber products not containing halogens or antimony sulfide. However, if the sample contains carbonates that decompose at 550°C or clays or silicates that will lose water at this temperature, the ash content value will not be highly precise and will not represent the original amount of inorganic fillers present in the sample.

35.2 *Summary of Test Method—*A specimen is placed in a crucible and ashed in a muffle furnace at 550 6 25°C. The mass of residue in the crucible represents the ash content.

35.3 Apparatus:
35.3.1 *Crucible,* porcelain or silica, approximately 50-cm3
capacity.

35.3.2 *Electric Muffle Furnace,* with controls necessary to hold the temperature at 550 6 25°C.

35.3.3 Calibrated Thermocouple and Temperature Readout Device.

35.4 Procedure:
35.4.1 Weigh a 1-g specimen of the sample into an ignited, weighed crucible.

35.4.2 Adjust the temperature of the muffle furnace to 550
6 25°C, place the crucible in the furnace, and close the door completely. When more than one crucible is to be placed in the furnace, the crucibles shall be placed on a tray and put into the

Within
Laboratories
Among
Laboratories
Sample
Mean,
%
S
CV
S
CV
1
3.79
0.0456
0.0133
0.1506
0.0431
2
3.65
0.0673
0.0191
0.1211
0.0332
3
3.88
0.0906
0.0226
0.2592
0.0668
4
48.78
0.0457
0.0009
0.0797
0.0016
5
49.60
0.0924
0.0019
0.1963
0.0040
6
33.77
0.1488
0.0044
0.2809
0.0083
Reproducibility
Repeatability
Standard deviation (S)
0.0914
0.2068
Coefficient of variation (CV)
0.0134
0.0363
Least significant difference (LSD)
0.258
0.5849

furnace at one time. The door must be closed immediately and not opened for 1 h. After 1 h, open the furnace door 3 to 5 cm and continue heating for 30 min or until all carbonaceous material is burned off.

NOTE 8—If a referee ash determination is required, the temperature shall be determined by placing the calibrated thermocouple-sensing element at approximately the geometric center of the furnace cavity. The temperature shall be adjusted to be within the specific range. No more than two crucibles shall be placed in the oven and they shall be positioned directly below the thermocouple.

35.4.3 Remove the crucible from the furnace, cool in a desiccator, and weigh.

35.5 *Calculations—*Calculate the percentage of ash as follows:

Ash, % = [($A-B$)/C] $\times$ 100 (25)
where:
A
= grams of ash plus crucible, B
= grams of crucible, and C
= grams of specimen.

35.6 *Precision:*20
35.6.1 These precision statements have been prepared in accordance with Practice D3040. Please refer to this practice for terminology and other testing and statistical concept explanations.

35.6.2 The laboratory quality control precision of this test method was determined from an interlaboratory study of six different samples by five laboratories on two days.

35.6.3 A test result is a single determination. 35.6.4 The least significant difference is expressed in absolute terms as percentage points and is based on 95 % confidence limits. See Table 4.

## 36. Fillers, Alternative Dry Ash Test Method

36.1 *Scope—*This test method is intended for use when a muffle furnace is not available for ashing a rubber product sample. It is not considered to be as accurate or precise as the muffle furnace method (Section 35) for fillers content because of lack of temperature control. It may be used, subject to the limitations stated in 35.1, for obtaining an ash for analysis.

36.2 *Summary of Test Method—*A weighed sample is ashed in a weighed crucible with a gas burner, slowly to char it, and finally with sufficient heat to burn off all carbonaceous matter. The residue in the crucible represents the ash content.

36.3 Apparatus:
36.3.1 *Crucible,* porcelain or silica, 30-cm3 nominal capacity.

36.3.2 Clay Triangle. 36.4 *Procedure—*Weigh a 1-g specimen into an ignited weighed crucible. Place the crucible in a clay triangle and heat with a small flame until volatile pyrolysis products have been driven off and the specimen is well charred. Increase the flame gradually to burn off carbonaceous material. The specimen must not be allowed to catch fire at any time. Specimens that catch fire must be discarded. Heat until all carbonaceous material is burned off. Cool the crucible in a desiccator and weigh.

36.5 *Calculations—*Calculate the percentage of ash as follows:

Ash, $\%=[(A-B)/C]\times100$ (26)
where:
A
= grams of crucible plus ash, B
= grams of crucible, and C
= grams of specimen.

## 37. Ash Determination By Sulfation

37.1 Scope:
37.1.1 This test method is suitable for the approximate determination of ash content of vulcanized or unvulcanized rubber products containing halogens in the rubber. The ash obtained will rarely have the same composition as an ash obtained by dry thermal ashing and will not often represent the filler content. Therefore, if a rubber is ashed by this method the report must include the statement that the ash was determined by this test method.

37.1.2 This test method is the only test method permissible for preparing an ash of halogen containing rubbers if zinc or other metal compounds having volatile halides are to be determined in the ash.

37.2 *Summary of Test Method—*A weighed specimen is heated in a weighed crucible in the presence of sulfuric acid. Heating with a small flame is continued until charring is complete and sulfuric acid has been driven off. Carbonaceous material is then burned off with a strong flame or in a muffle furnace.

37.3 Apparatus:
37.3.1 *Crucibles,* porcelain or silica, 30-cm3 nominal capacity.

37.3.2 Clay Triangle. 37.3.3 *Electric Muffle Furnace,* with thermocouple and thermostat for control of temperature.

37.4 Procedure:
37.4.1 Weigh a 1-g specimen of the rubber, cut in small pieces, into an ignited, weighed crucible. Add 5 cm3 of H2SO4
to the crucible so that all pieces of the specimen are wetted.

37.4.2 Place the crucible in a clay triangle and heat with a small flame, cautiously. If excessive swelling or frothing occurs, remove the flame until reaction subsides and then continue heating. Continue heating at an increased rate until all sulfuric acid has been driven off, but the heating rate must be adjusted so that there is no splattering or loss of material from the crucible.

37.4.3 Burn off the carbonaceous material by heating in a muffle furnace at 950 to 980°C for approximately 1 h. If an ash content is not required, the burning off of carbonaceous material may be accomplished with a flame or at a lower temperature in the muffle furnace.

37.4.4 Cool the crucible in a desiccator and weigh. 37.5 *Calculations—*Calculate the percentage of ash as follows:

Ash, % = [($A-B$)/C] $\times$ 100 (27)
where:
A
= grams of crucible plus ash, B
= grams of crucible, and C
= grams of specimen.

## 38. Carbon Black, Method A, Nitric Acid Digestion Test Method

38.1 Scope: 38.1.1 This test method covers the determination of carbon black by a nitric acid digestion method. It is applicable only to the "R" family of rubbers containing an unsaturated carbon chain.

38.1.2 Application to any other rubber type may be possible if the rubber is degraded to fragments soluble in water, acetone, or chloroform. This test method shall be used on such other rubbers only if adequate testing of known compounds has demonstrated the usefulness of this test method.

38.2 *Summary of Test Method—*The extracted sample is digested with hot concentrated nitric acid to oxidize the rubber to soluble fragments. The carbon and the acid insoluble fillers are filtered off, washed, dried, and weighed. The carbon is burned off and the loss of mass represents the black.

38.3 Reagents:
38.3.1 *Acetone—*See 19.3.
38.3.2 *Chloroform—*See 20.3.
38.3.3 *Sodium Chromate Solution* (100 g Na2CrO4/dm3).
38.3.4 *Sodium Hydroxide Solution* (175 g NaOH/dm3).
38.3.5 *Sodium Hydroxide Solution* (300 g NaOH/dm3).
38.4 Procedure: 38.4.1 Extract a 0.5-g specimen with acetone–chloroform mixture in accordance with 21.4 if the sample is vulcanized or with acetone alone (19.4) if it is unvulcanized.

38.4.2 Transfer the specimen to a 250-cm3 beaker and heat on the steam bath until it no longer smells of chloroform. Add a few cubic centimetres of HNO3 and allow to stand for about
10 min. Add 50 cm3 more of HNO3, taking care to wash down the sides of the beaker, and heat on the steam bath for at least 1 h. At the end of this time there should be no more bubbles or foam on the surface. Pour the liquid, while hot, into a Gooch crucible, taking care to keep as much as possible of the insoluble material in the beaker. Filter slowly with gentle suction and wash well by decantation with hot HNO3.

(**Warning—**Empty the filter flask at this point.) Wash with acetone and a mixture of equal parts of acetone and chloroform until the filtrate is colorless. Digest the insoluble material, which has been carefully retained in the beaker, for 10 min on the steam bath with 35 cm3 of NaOH solution (300 g/dm3).

This treatment with alkali may be omitted if silicates are absent. Dilute to 60 cm3 with hot water and heat on the steam bath. Filter the solution of alkali and wash well with hot NaOH
solution (175 g/dm3). (**Warning—**The filtration may be materially aided, particularly with some synthetic rubber products, by partial or complete neutralization of the HNO4 solution with NH4OH. Partial neutralization together with the addition of trivalent cations or anions may also aid agglomeration of the carbon black particles if they are too well dispersed to filter.)
38.4.3 Next, wash the residue into the Gooch crucible with about four portions of hot HCl, using a rubber "policeman," if necessary. Final transfer may be made with the warm HCl
(1 + 7), if necessary. Neutralize the last washing with NH4OH
and test for the presence of lead with Na2CrO4 solution.

Neutralize the last washing with NH4OH and test for the presence of lead with Na2CrO4 solution. If lead is present, continue to wash with hot HCl and finally, wash with warm HCl (1 + 7). Remove the crucible from the funnel, taking care that the outside is perfectly clean, dry it in an air bath for 11⁄2
h at 110°C, cool, and weigh; this is mass a. Burn off the carbon at a dull red heat (550 to 600°C) and reweigh; this is mass b.

The difference in mass represents approximately 105 % of the carbon originally present in the form of carbon black.

38.5 *Calculation—*Calculate the percentage of carbon black as follows:
Carbon black, % 5 @~a 2 b!/~1.05 3c!# 3100
(28)
where:
c
= grams of specimen used.

## 39. Carbon Black, Method B, Pyrolysis Test Method

39.1 *Scope—*This test method covers the determination of carbon black in a rubber product, vulcanized or unvulcanized, by a pyrolysis method. The method is applicable to all "R" and "M" family rubbers except those containing halogens or nitrogen in the rubber polymer, or lead salts or phenolic resins as added components. Application to other rubbers may be possible if no carbonaceous residue is formed under the pyrolysis conditions. The method shall be used on such other polymers only if adequate testing of known compounds has demonstrated the usefulness of the test method.

39.2 *Summary of Test Method—*A weighed specimen of the rubber is extracted, placed in a combustion boat, and pyrolyzed at 800 to 900°C in a stream of nitrogen. The combustion boat containing the nonvolatile residue is cooled and weighed. The carbon black is then burned off in an air atmosphere and the boat and contents are weighed again. The loss in mass represents carbon black.

39.3 Reagents:
39.3.1 *Nitrogen,* dry and free from oxygen.
39.3.2 Acetone. 39.3.3 Chloroform. 39.4 Apparatus: 39.4.1 *Combustion Boat,* silica. 39.4.2 *Electrically Heated Tube Furnace,* capable of being heated to 800 to 900°C. A means of advancing and withdrawing the combustion boat without allowing oxygen to enter the tube.

39.4.3 *Flowmeter,* calibrated at 100 and 200 cm3 of nitrogen/min.

39.4.4 *Muffle Furnace* that can be maintained at 800 to
900°C.

39.4.5 *Extraction Apparatus—*See 19.2.

39.5 Procedure: 39.5.1 Weigh about 0.2 g of the sample to the nearest 0.1
mg. Wrap it in filter paper and extract in accordance with 19.4
for 4 h with acetone. If bitumens or other materials insoluble in acetone are present, extract 4 h with chloroform (20.4) except that unvulcanized rubbers shall not be extracted with chloroform (Note 9). Dry the extracted rubber in air or in an oven at
70°C.

NOTE 9—Unvulcanized carbon black masterbatches containing no added oils or plasticizers need not be extracted.

NOTE 10—Unvulcanized rubber compounds must be removed from the filter paper and placed in the combustion boat before drying.

39.5.2 Place the dried specimen in a silica boat and then place the boat in the cool entrance of the combustion tube. Close the entrance with the entry fitting. Connect the supply of oxygen-free nitrogen through a flow-meter to the entry fitting.

Pass nitrogen through the system at about 200 cm3/min for 5
min. Then reduce the flow to 100 cm3/min and move the boat slowly into the hottest zone of the furnace over a period of 5 min. Leave the boat in the hot zone for 5 min more. At the end of this period withdraw the boat to the cool end of the tube (or push it to the cool exit end) and allow it to cool for 10 min, maintaining the flow of nitrogen. Remove the boat from the tube and cool it in a desiccator. Weigh to the nearest 0.1 mg.

39.5.3 Place the boat in a muffle furnace (or in a tube furnace with an air supply) at 800 to 900°C until all traces of carbon are burned off. Cool in a desiccator and weigh to the nearest 0.1 mg.

NOTE 11—The pyrolysis should be carried out in a fume hood. If this is not possible, lead the vapors from the exit end of the tube into an exhaust hood or into a condensing trap. Xylene or other hydrocarbon solvents may also be used to trap the pyrolysis products.

39.6 *Calculation—*Calculate the carbon black content of the specimen as follows:

Carbon black, $\%=[(A-B)/C]\times100$ (29)
where:
A
= grams of combustion boat and residue after pyrolysis
in nitrogen,
B
= grams of combustion boat and residue after ignition in
air, and
C
= grams of specimen.

## 40. Nitrogen Calculated As Glue

40.1 *Scope—*This test method is intended for use in the determination of glue when it is used as a filler in rubber products other than NBR products. This test method may also be used to determine nitrogen from NBR polymer present in a product (see 55.1). The calculations in this section are designed for determination of glue in NR products. In the absence of other nitrogenous material the method may be applied to synthetic rubber products without correction for the nitrogen content of the rubber polymer. A slight error will result from nitrogen content of antioxidants and accelerators present after extraction. When glue is found to be present in a NR product
(see 10.1.6) and determined by this method by calculation from nitrogen content, a correction shall be made for the natural protein in NR as shown in the calculations (see 40.4.2). The correction shall be made by the method of approximation. The rubber as compounded (see 13.1) is calculated on the basis of the total nitrogen as glue. The glue content is then corrected on the assumption that the rubber as compounded contains 0.4 % protein nitrogen and this value is used to calculate a more exact figure for rubber hydrocarbon.

40.2 Reagents:
40.2.1 *Copper Sulfate* (CuSO4).

40.2.2 Paraffın.

40.2.3 *Sodium Hydroxide Solution* (750 g NaOH/dm3).

40.2.4 *Sodium Hydroxide, Standard Solution* (0.1 N)—
Prepare and standardize a 0.1 N NaOH solution.

40.2.5 *Sodium Sulfate* (Na2SO4).

40.2.6 *Sulfuric Acid, Standard Solution* (0.1 N)—Prepare and standardize a 0.1 N sulfuric acid (H2SO4) solution.

40.2.7 Zinc, Granulated.

40.3 *Procedure—*Extract a 2-g specimen with acetone (Section 19) for 8 h. Remove the solvent from the specimen, and transfer the specimen from the filter paper to a 750-cm3
Kjeldahl flask. Add 25 to 30 cm3 of H2SO4, 10 to 12 g of Na2SO4, and about 1 g of CuSO4. Heat gently until the first vigorous frothing ceases; then raise the heat gradually until the liquid boils. Continue the boiling until the solution becomes clear. Allow the flask to cool, dilute carefully with 150 cm3 of water, and again allow to cool. Add 100 cm3 of NaOH solution
(750 g/dm3), pouring it carefully down the side of the flask so that it does not mix immediately with the acid solution. Add about 1 g of granulated zinc to prevent bumping and a piece of paraffin the size of a pea to diminish frothing. Connect the flask quickly with a condenser, the delivery tube of which dips into a 500-cm3 Erlenmeyer flask, containing 50 cm3 of 0.1 N H2SO4
diluted to about 100 cm3. Carefully swirl the flask to mix the contents and start to heat gently, increase the flame as the danger of foaming-over diminishes, and finally boil briskly until about one half of the liquid has passed over into the receiver. Add methyl red solution and titrate the excess acid by means of 0.1 N NaOH solution.

## 40.4 Calculations: 40.4.1 Calculate The Percentage Of Total Nitrogen As Glue, As Follows:

$$\begin{array}{ll}\mbox{Total nitrogen as glue,\%}&\mbox{(30)}\\ =\left[(AN-BN)\times0.014\times6.5\right]/C\times100\end{array}$$

where:

$A$ = volume of H${}_{2}$SO${}_{4}$ used, cm${}^{3}$,

$N$ = normality of the H${}_{2}$SO${}_{4}$,

$B$ = volume of NaOH solution required for titration of the

H${}_{2}$SO${}_{4}$, cm${}^{3}$,

$N^{\prime}$ = normality of the NaOH solution, and

$C$ = grams of specimen used.

40.4.2 Substitute total nitrogen as glue in the formula for calculating rubber polymer (see 13.1). Calculate the percentage of rubber as compounded from this value (see 13.1). Calculate corrected glue content as follows:

Glue, corrected, % = $A$ - ($B\times0.004\times6.5$) (31)

where:

$A$ = percentage of total nitrogen as glue, and

$B$ = percentage of rubber as compounded.

Use glue, corrected for accurate calculations of rubber polymer.

## Analysis Of Ash 41. General Test Method

41.1 Analyze one specimen of ash, prepared in accordance with Section 35 or 36 for silicon dioxide (SiO2) and insoluble matter, lead, iron oxide plus aluminum oxide (Fe2O3 + Al2O3), calcium oxide (CaO), and magnesium oxide (MgO) as described in Sections 42 - 46. Use 1-g specimens for soft rubber products and 2-g specimens for hard rubber products.

41.2 Prepare and analyze specimens for zinc oxide (ZnO), total barium sulfate (BaSO4), barium carbonate (BaCO3), total antimony, and titanium dioxide (TiO2), in accordance with Sections 47 - 51.

## 42. Silicon Dioxide And Insoluble Matter

42.1 *Procedure—*Dissolve a specimen of ash in 10 cm3 of HCl, rinse the crucible thoroughly, dilute to 100 cm3, and evaporate to dryness in a casserole. Bake for 1 h at 110°C.

Moisten with 10 cm3 of HCl and 3 drops of HNO3, and digest for 15 min on the steam bath. Add 100 cm3 of water, boil, filter, and wash with hot water. Dry and ignite the precipitate in a porcelain crucible. Save the filtrate for determination of lead oxide (Section 43). Weigh to determine the SiO2 and insoluble matter. If the residue is large enough to justify an analysis of SiO2, transfer to a platinum crucible and add 2 to 3 cm3 of HF
and a few drops of H2SO4. Evaporate to dryness, and carefully ignite at a low red heat. The loss in mass is SiO2.

42.2 Calculation:
42.2.1 Calculate the percentages of SiO2, and of SiO2 and insoluble matter as follows:

$${\rm SiO}_{2}\quad{\rm and\ insoluble\ matter}\,\quad\%\ =\ [(A-B)\ /\ C]\times100\tag{32}$$

$${\rm SiO}_{2}\ \%=(A-B)-(D-E)/C\times100\tag{33}$$
where:
A
= mass of residue and porcelain crucible after ignition,

B
= mass of porcelain crucible,
C
= mass of original specimen, mass of residue and platinum crucible,
D
= mass of residue and platinum crucible after treatment
with HF and ignition, and
E
= mass of platinum crucible.
42.2.2 A large residue after the HF treatment may be barium sulfate (BaSO4), lead sulfate (PbSO4), titanium dioxide (TiO2), that may be identified by microscopic examination. If small amounts of Al2O3 and Fe2O3 are present in the residue, they may be dissolved by fusion with potassium pyrosulfate
(K2S2O7), reprecipitated with NH4OH, and added to the R2O3
precipitate (44.2), provided TiO2 is absent and an exact analysis for Al2O3, Fe2O3, or both is desired.

## 43. Lead Oxide

43.1 Reagents:
43.1.1 *Ethanol* (95 %). 43.1.2 *Ethanol* (50 %).
43.1.3 *Hydrogen Sulfide* (H2S).
43.2 *Procedure—*A complete precipitation of the lead as lead sulfide (PbS) may be made if the concentration and acidity are carefully controlled. Neutralize the filtrate from the determination of SiO2 and insoluble matter with NH4OH, and add
1 cm
3 of HCl. Run a rapid stream of H2S into the solution and dilute to between 50 and 100 cm3. Continue the addition of H2S until precipitation is complete. Filter, and wash with a saturated solution of H2S. Save the filtrate for determination of iron and aluminum oxides in Section 44. If antimony is present, it will precipitate under these conditions; zinc may also be precipitated, but neither will interfere with the determination of lead. Dissolve the PbS in HNO3 (1 + 1); boil to complete solution. If antimony is present it may not be dissolved by this procedure. Filter. Cool the filtrate, add 10 cm3 of H2SO4, and evaporate to dense white fumes of H2SO4. Cool, dilute with
50 cm
3 of water, add an equal volume of ethanol (95 percent), and let stand overnight. Filter through a tared Gooch crucible, wash with ethanol (50 %), and dry at 105°C.

43.3 *Calculation—*Calculate the percentage of lead oxide as follows:
Lead oxide, % 5 ~A 2 B! 30.736/C 3100
(34)
where:
A
= mass of crucible and PbSO4, B
= mass of crucible, C
= mass of original specimen, and
0.736
= conversion factor from PbSO4 to PbO.

## 44. Iron And Aluminum Oxides (R2O3)

44.1 Reagents:
44.1.1 *Ammonium Chloride* (NH4Cl), solid.
44.1.2 *Ammonium Chloride Solution* (20 g NH4Cl/dm3).
44.1.3 Methyl Red Indicator Solution.
44.1.4 *Potassium Ferricyanide Indicator* (K3Fe(CN)6).
44.1.5 *Potassium Pyrosulfate* (K2S2O7).
44.2 *Procedure—*Boil the filtrate from the lead sulfide precipitation (see 43.2) to expel H2S. Adjust the volume of solution to 100 to 150 cm3. Add a few drops of HNO3 and boil the solution again. Test for ferrous iron, using K3Fe(CN)6 as an outside indicator on a spot plate. If ferrous iron is present, add more HNO3 and proceed as before until all the iron is oxidized.

Add 5 g of solid NH4Cl. Add NH4OH until the solution is colored definitely yellow by methyl red, but do not add an excess. Heat to boiling and boil for 5 min. When the precipitate has settled, filter, with the aid of filter pulp if the precipitate is large, and wash with NH4Cl solution. Save the filtrate for determination of calcium oxide in Section 45. Carefully char off the filter paper at a *low* temperature and ignite the residue in a freely oxidizing atmosphere.

44.3 *Calculation—*Calculate the percentage of R2O3 as follows:

$\rm R_{2}O_{3}$, $\%=[(A-B)/C]\times100$ (35)
where:
A
= mass of crucible and R2O3(Fe2O3 + Al2O3), B
= mass of crucible, and C
= mass of original specimen.

44.4 Iron in the R2O3 residue may be determined, if desired, by fusing the residue with K2S2O7, dissolving the melt in H2SO4 (1 + 5) reducing the iron with amalgamated zinc, and titrating the iron with KMnO4 solution, 45.1.9.

## 45. Calcium Oxide

45.1 Reagents: 45.1.1 Ammonium Oxalate, Saturated Solution.

45.1.2 *Ammonium Sulfate* ((NH4)2S).

45.1.3 *Formic Acid Mixture—*Mix together 200 cm3 of formic acid (HCOOH, density 1.22), 770 cm3 of water, and
30 cm
3 of NH4OH. (**Warning—**Unopened bottles of formic acid may have sufficient pressure to cause an explosion as the top is removed. Protective clothing and shielding should be used when a bottle is first opened. Do not allow formic acid to come in contact with the skin.)
45.1.4 *Formic Acid Wash Solution—*Dilute 30 cm3 of formic acid mixture (44.1.3) to 1 dm3 and saturate with H2S.

45.1.5 *Hydrogen Sulfide* (H2S).

45.1.6 Methyl Red Indicator Solution.

45.1.7 *Oxalic Acid Solution* (100 g/dm3).

45.1.8 *Oxalate Wash Solution,* containing 2 g of ammonium oxalate and 1 g of oxalic acid/dm3.

45.1.9 *Potassium Permanganate, Standard Solution* (0.1
N)—Dissolve approximately 3.2 g of potassium permanganate
(KMnO4) in 1 dm3 of water. Age the solution at least 48 h and filter through a filter crucible (45.2.1). Standardize within 24 h of use, against the National Institute of Standards and Technology standard sample No. 40 of sodium oxalate in accordance with the instructions furnished with the standard sample.

45.2 Apparatus: 45.2.1 *Filter Crucibles,* filter crucibles that will withstand the firing temperature required in the specific application.

45.3 Procedure: 45.3.1 If acid-soluble barium salts were found to be absent
(10.1.4), dilute the filtrate from the R2O3 determination to
200 cm3, add methyl red indicator, and neutralize with H2SO4
(1 + 36). Add 25 cm3 of formic acid mixture.

45.3.2 If acid-soluble barium salts were found to be present, remove the barium as follows: Dilute the filtrate from the R2O3
determination to 200 cm3, neutralize with HCl (1 + 1) and add
10 cm3 in excess. Heat to boiling. Add H2SO4 (1 + 36) to precipitate barium, but avoid a large excess. Digest until the precipitate settles, test for completeness of precipitation, and digest for at least 2 h or until the precipitate is filterable. Filter, wash, and discard the precipitate. Concentrate the filtrate to
200 cm3, neutralize with NH4OH using methyl red indicator, neutralize with H2SO4 (1 + 36) and add 25 cm3 of formic acid mixture.

45.3.3 Proceed at this point to remove zinc from the solutions from 45.3.1 or 45.3.2 by heating the solution to 60°C
and saturating with H2S for 20 min. Digest for 1 h at 60°C, filter, and wash with formic acid wash solution. Test for complete removal of zinc with (NH4)2S in alkaline solution.

Filter again if necessary. Make the filtrate just acid with HCl
(1 + 1) and evaporate to 150 cm3. Filter to remove sulfur. Add methyl red indicator, heat to 50°C, neutralize with NH4OH, and add 1 cm3 in excess. Make the solution just acid with oxalic acid solution, add 12 cm3 in excess, and boil for 2 min, while stirring vigorously. Add approximately 50 cm3 of saturated ammonium oxalate solution, adding more if the solution is still acid to methyl red, dilute to 250 to 300 cm3, boil for
2 min, and digest on a steam bath for 1 h. Allow to cool, filter, and wash with oxalate wash solution.

45.3.4 Dissolve the precipitate in 50 cm3 of warm HCl
(1 + 3) and reprecipitate by the above procedure, uniting filtrate and washings with the first filtrate and washings. Save all filtrates and washings for determination of magnesium oxide in Section 46. The quantities of oxalic acid and ammonium oxalate used in the reprecipitation may be one half or possibly only one fourth as large as in the first precipitation.

45.3.5 If calcium oxide (CaO) is to be determined volumetrically, wash the precipitate of calcium oxalate
(CaC2O4) finally with water, dissolve the precipitate from the paper in hot H2SO4 (1 + 5) and titrate hot with 0.1 N KMnO4, finally adding the filter paper to the mixture and finishing the titration rapidly. A sintered glass crucible of fine porosity may be advantageously substituted for the filter paper.

45.3.6 If CaO is to be determined gravimetrically, dry and ignite the precipitate in a covered porcelain crucible, the ignition temperature being from 1000 to 1200°C.

45.4 *Calculations—*Calculate the percentage of CaO as follows:
45.4.1 Volumetric Method:
CaO, % 5 @~A 3N 30.028!/C# 3100
(36)

where:
A
= volume of the KMnO4 solution required for titration of the specimen, cm3,
N
= normality of the KMnO4 solution,
C
= grams of original specimen, and
0.028
= grams of CaO equivalent to each cubic centimeter
of 1.000 N KMnO4 solution.

45.4.2 Gravimetric Method:

CaO, % = [($A-D$)/$C$]\times100$ (37)
where:
A
= mass of precipitate plus crucible, D
= mass of crucible, and C
= mass of original specimen.

## 46. Magnesium Oxide

46.1 Reagent:
46.1.1 Ammonium Phosphate Solution (100 g/dm3)—
Dissolve 100 g of monohydrogen ammonium phosphate
((NH4)2HPO4) in water and dilute to 1 dm3.

46.2 Procedure: 46.2.1 Evaporate to dryness the combined filtrates and washings from the determination of calcium. Add 50 cm3 of HNO3, cover, and warm until the evolution of gas subsides.

Uncover and evaporate to dryness, avoiding spattering. Heat the residue on a hot plate for 2 to 3 h; overnight if convenient.

Dissolve the residue in 100 cm3 of water, slightly acidify with HCl, and add 25 cm3 of (NH4)2HPO4 solution. Cool to 15°C
(preferably in an ice bath), neutralize very slowly with NH4OH
while stirring constantly, using methyl red as an indicator, and add 10 cm3 of NH4OH in excess. Let the solution stand overnight, filter without attempting to transfer the precipitate, and wash with NH4OH (1 + 14).

46.2.2 Dissolve the precipitate in warm HCl (1 + 3), using the beaker from which the precipitate was filtered. Dilute to
100 cm3, add 5 cm3 of (NH4)2HPO4 solution, neutralize very slowly with NH4OH while stirring constantly, and add 5 cm3 of NH4OH in excess. Let stand for at least 4 h; then filter through paper that is known not to be affected by ignition with alkaline phosphates. If paper is used, it must be burned off at very low temperatures to prevent fireproofing of the paper. Ignite to magnesium pyrophosphate (Mg3P2O7) at 1000 to 1200°C for
60 min and weigh.

46.3 *Calculation—*Calculate the percentage of magnesium oxide (MgO) as follows:

MgO, % = ($A-B$) $\times$ 0.3621/C $\times$ 100 (38)
where:
A
= mass of crucible and precipitate, B
= mass of crucible, C
= mass of original specimen, and
0.3621
= conversion factor for Mg2P2O7 to MgO.

## 47. Zinc Oxide

47.1 Scope: 47.1.1 This test method is applicable to rubber products.

Calcium, magnesium, iron, titanium, aluminum, antimony, and silica do not interfere. Lead and cobalt interfere in the regular procedure. Lead interference can be prevented by use of the alternative procedure presented in 47.5.5.

47.1.2 The total zinc content of the sample is determined and calculated as zinc oxide.

47.2 *Summary of Test Method—*The sample is ashed and the ash is dissolved in hydrochloric acid. Aluminum and fluoride are added to precipitate calcium and magnesium as the hexafluoro aluminates. Fluoride complexes iron, titanium, and excess aluminum. If large amounts of iron are present, it is further masked with 2,4-pentanedione. The pH is adjusted to 4.5 and zinc is titrated with EDTA.

47.3 Apparatus:
47.3.1 *Muffle Furnace,* capable of being heated to 550 6
25°C.

47.3.2 *Buret,* 10-cm3, graduated in 0.02-cm3 divisions.

47.3.3 *Buret,* 50-cm3, graduated in 0.1-cm3 divisions:
47.4 Reagents: 47.4.1 Acetone.

47.4.2 *Aluminum Chloride Solution (0.1 M)—*Dissolve
2.42 g of aluminum chloride hexahydrate (AlCl3·6H2O) in water and dilute to 100 cm3 with water.

47.4.3 *Ammonium Fluoride Solution (3 M)—*Dissolve
55.5 g of ammonium fluoride (NH4F) in water and dilute to
500 cm3 with water. Store in a polyethylene or wax-coated bottle.

47.4.4 *Buffer Solution—*Dissolve 60 g of acetic acid
(HC2H3O2) and 77 g of ammonium acetate (NH4C2H3O2) in water and dilute to 1 dm3 with water.

47.4.5 *Dithizone Indicator Solution—*Dissolve 0.01 g of dithizone in 10 cm3 of acetone. Prepare fresh every 48 h.

47.4.6 *EDTA Solution (0.01 M)—*Dissolve 3.72 g of ethylene diamine tetraacetic acid, disodium salt, dihydrate, in water and dilute to 1 dm3.

47.4.7 *Standardization—*With a pipet, transfer 25 cm3 of standard zinc chloride solution to a 250-cm3 conical flask. Add
5 cm3 of HCl and proceed according to 47.5.4, beginning with the addition of AlCl3 solution. Use the 50-cm3 buret for titration.

47.4.8 *Methyl Orange Solution* (1 g/dm3)—Dissolve 0.025 g of methyl orange in 25 cm3 of water.

47.4.9 *2,4-Pentanedione Solution—*Dissolve 10 cm3 of 2,4-
pentanedione in 90 cm3 of acetone.

47.4.10 *Zinc Chloride, Standard Solution—*Ignite zinc oxide in a porcelain crucible for 2 h at 550°C and cool in a desiccator. Dissolve about 1.0 g of the dried reagent, weighed to the nearest 0.001 g, in 50 cm3 of water and 20 cm3 of HCl.

Transfer to a 1000-cm3 volumetric flask and dilute to the mark with water.

47.4.11 *Magnesium Chloride Solution* (0.1 M)—Dissolve
2.03 g of magnesium chloride hexahydrate (MgCl2·6H2O) in water and dilute to the 100 cm3 mark with water.

47.5 Procedure: 47.5.1 Weigh approximately 1 g of sample to the nearest
0.001 g in a 50-cm3 porcelain crucible. If the sample does not contain CR or other rubbers containing halogens, ash it in accordance with 35.4.2 or 36.4. If halogens are present, ash the sample in accordance with Section 37.

47.5.2 Cool the crucible and wash the ash into a 250-cm3
beaker with a stream of water. Add 5 cm3 of HCl to the crucible and warm it on a hot plate until the solution just begins to boil. Pour the washings into the beaker. Rinse the crucible once more with 5 cm3 of HCl and again add the washings to the beaker. Do not filter the solution. Then add 10 cm3 of HCl to the beaker. Break up any large cakes of ash with a glass stirring rod. Evaporate the solution to 10 cm3. If large amounts of precipitate are present some bumping and splattering may occur. This can be reduced by agitating the solution until boiling begins. Transfer the solution to a 100-cm3 volumetric flask and dilute to the mark with water.

47.5.3 Select an aliquot from the following table and transfer it to a 250-cm3 conical flask, mixing the solution and suspended solids well before aliquoting. Proceed with 47.5.4 or
47.5.5.

| ZnO Expected, %   |
|-------------------|
| 3                 |
| Buret Size, cm    |
| 3                 |

0 to 3
25
10
3 to 8
10
10
>8
10
50
47.5.4 *Lead Absent—*Dilute the aliquot to 25 cm3 and add
