Repository: KevinW824/AviationLM

# AviationLM: A Retrieval-Augmented Generation System for Aviation Documentation

## 🚀 Overview

AviationLM is a Retrieval-Augmented Generation (RAG) platform that enables efficient and accurate querying of complex FAA/EASA aviation standards. By combining:

- **Multilingual embeddings** (BAAI/bge-m3)
- **Quantized LLMs** (Mistral-7B-Instruct, 8-bit)
- **FAISS similarity search**
- **FastAPI** microservice architecture
- **LLM-as-judge** evaluation

AviationLM delivers contextual, citation-rich answers tailored for aviation compliance professionals.

File: data/processed/input_md/ASTM D297-21.md (part 4 of 5)
# Designation: D297 −21 Standard Test Methods For Rubber Products—Chemical Analysis1
1 cm3 of concentrated HCl, 2 cm3 of AlCl3 solution, 5 cm3 of MgCl2 solution, 10 cm3 of NH4F solution, and 1 drop of methyl orange indicator solution. Add NH4OH until the indicator is pure yellow in color and add 0.5 cm3 more NH4OH. If the sample is known to be high in zinc or calcium, bring it to a boil, boil 30 s, and cool to room temperature. Add 10 cm3 of buffer solution, 60 cm3 of acetone and 5 drops of dithizone indicator solution. If the iron content is equal to or higher than that of zinc, add 5 cm3 of 2,4-pentandione solution. Titrate with EDTA solution to a yellow-green color, using the buret selected from the table in 47.5.3.

47.5.5 *Lead Present—*Dilute the aliquot to 25 cm3. Add
2 cm3 of AlCl3 solution, 10 cm3 of NH4F solution, and a drop of methyl orange indicator solution. Add NH4OH until the indicator turns orange-yellow, add 1.0 cm3 of HCl, and bring the solution to a boil. Cool the solution. Add NH4OH until the indicator turns yellow and proceed as in 47.5.4, cooling the solution in an ice bath before titration. Titrate the cold solution.

47.6 Calculations: 47.6.1 Standardization:

C = W/(V $\times$ 40)
47.6.2 Analysis:

ZnO, % 5 ~V 3C 3100 3100!/~S 3A!
(40)

where:
C
= concentration of EDTA solution, g ZnO/cm3, W
= grams of zinc oxide, V
= volume of EDTA solution used in titration, cm3, S
= grams of sample, and A
= aliquot size, cm3.

## 47.7 *Precision:* 21

47.7.1 These precision data are based on tests of 6 samples by 7 laboratories on two days. The range of samples studied was from about 1 to 27 % ZnO. Precision is expressed in relative terms (2S %, D2S %).

47.7.2 Repeatability (*Single-Operator*)—The repeatability has been estimated to be 63.0 % (2S %) of a determination.

Two test results should be considered acceptable if their difference does not exceed 4.2 % (D2S %) of their average value.

47.7.3 Reproducibility (*Multilaboratory*)—The reproducibility has been estimated to be 64.4 % (2S %) of a determination. Two test results should be considered acceptable if their difference does not exceed 6.2 % (D2S %) of their average.

## 48. Total Barium As Barium Sulfate

48.1 Reagents:
48.1.1 *Hydrogen Sulfide* (H2S).
48.1.2 *Sodium Carbonate* (Na2CO3), solid.
48.1.3 *Sodium Carbonate Solution* (50 g Na2CO3/dm3).
48.1.4 *Sodium Nitrate* (NaNO3).
48.2 *Procedure—*Analyze a specimen of ash (35.4.2 or
36.4) that has been ashed in a 50-cm3 crucible, for total barium as follows: Fuse the specimen with 5 g of a mixture of equal parts of Na2CO3 and NaNO3. Stir well during the fusion. Cool the crucible, place it in a 400-cm3 beaker with about 125 cm3
of water, and digest on the steam plate or steam bath overnight.

Filter the solution and wash the residue well with hot Na2CO3
solution. Wash this residue back into the original beaker with hot water, dissolve the residue in the beaker and any traces on the filter paper with HCl, and heat the solution on the steam bath. Filter and wash thoroughly with hot water. Adjust the acidity by means of NH4OH (2 + 3) and HCl (1 + 1) to provide an excess of 4 to 5 cm3 of the HCl (1 + 1) ⁄100 cm3 of water, and digest on the steam plate or steam bath overnight. Filter the solution and wash the residue well with hot Na2CO3 solution.

Wash this residue back into the original beaker with hot water, dissolve the residue in the beaker and any traces on the filter paper with HCl, and heat the solution on the steam bath. Filter and wash thoroughly with hot water. Adjust the acidity by means of NH4OH (2 + 3) and HCl (1 + 1) to provide an excess of 4 to 5 cm3 of the HCl (1 + 1) ⁄100 cm3 of solution. Cool, saturate the solution with H2S, and, when the lead sulfide (PbS)
has settled, filter into a 400-cm3 beaker. Wash thoroughly. The total volume of the solution shall not be over 200 cm3.

Precipitate the barium with H2SO4 (1 + 16) and treat the precipitated BaSO4 in the usual manner as for sulfur determination. Barium sulfate determined above is assumed to have been added as such, and the value will usually be less than the amount of commercial BaSO4 originally compounded. If barium carbonate (BaCO3) is also present it shall be determined (Section 49) in order to correct the BaSO4 value.

48.3 *Calculations—*Calculate the percentages of total barium as BaSO4 and of barium sulfate, corrected, as follows:

Total barium as BaSO4, % 5 66~A/B! 3100
(41)
Barium sulfate, corrected, % 5 A 2 C
(42)

where:
A
= grams of BaSO4,
B
= grams of specimen used, and
C
= percentage of BaCO3 calculated as BaSO4 (Section 49).

## 49. Barium Carbonate

49.1 *Scope—*If the presence of acid-soluble barium salts is indicated by the preliminary test (see 10.1.4) and if the presence of BaSO4 is also indicated by the presence of acid-insoluble ash that will give a test for barium upon fusion with Na2CO3 and treatment of the water-insoluble fusion residue with dilute H2SO4, barium salts other than BaSO4
(usually BaCO3) must be determined.

49.2 Reagents:
49.2.1 *Ammonium Carbonate* ((NH4)2CO3). 49.2.2 *Carbon Dioxide* (CO2).
49.2.3 *Hydrogen Sulfide* (H2S).
49.3 *Procedure—*Place a 1-g specimen in a porcelain boat, and place this in a combustion tube purged with a current of CO2. Ash the sample in the tube. After ignition and cooling in the atmosphere of CO2, remove the boat, finely grind the residue in an agate mortar, transfer it to a 250-cm3 beaker, and treat with 5 to 10 g of (NH4)2CO3, 15 to 20 cm3 of NH4OH, and about 50 cm3 of water. Boil the mixture for 20 min, filter, and wash the precipitate thoroughly to remove all soluble sulfates. Wash the residue on the filter paper back into the original beaker and add about 10 cm3 of glacial acetic acid with sufficient water to make the total volume about 100 cm3. Heat this to boiling and filter through the same paper as before. Pass H2S into the filtrate to precipitate the lead. Filter, wash, and discard the precipitate. Precipitate the barium with H2SO4
(1 + 16) and determine in the usual manner.

49.4 *Calculations—*Calculate the percentages of BaCO3 and of the BaSO4 equivalent of the BaCO3 as follows:
BaCO3, % 5 @~A 30.8458!/B# 3100
(43)
BaCO3, as BaSO4, % 5 ~A/B! 3100
(44)
where:
A
= grams of BaSO4, and B
= grams of specimen used.

## 50. Total Antimony

50.1 Reagents:
50.1.1 *Hydrogen Sulfide* (H2S).

50.1.2 *Methyl Red Indicator Solution—*See 44.1.3.

50.1.3 *Potassium Bromate, Standard Solution* (0.1 N)—
Dissolve approximately 2.79 g of potassium bromate (KBrO3)
in 1 dm3 of water (Note 12). Standardize this solution by means of standard arsenic trioxide (As2O3) as follows: Use a sample containing from 0.1 to 0.2 g of As2O3. Dissolve it in potassium hydroxide (KOH), neutralize with HCl, and add 15 cm3 of HCl in excess. Dilute to 100 cm3, warm to about 60 C, and titrate with KBrO3 solution, using two drops of methyl red solution
(0.2 %) as indicator. When the indicator fades, add the KBrO3
solution, slowly, using more indicator if desired. At the end point the solution turns colorless and an added drop of indicator should be decolorized.

Grams of antimony equivalent to 1 cm3 of KBrO3
(45)
5 ~A/B! 31.23

where:
A
= grams of As2O3 used, and
B
= volume of KBrO3 solution required for titration of the
sample, cm3.
NOTE 12—Potassium bromate of known purity may be used as a
primary standard for making this solution. Both the solid and the solution
are very stable. If KBrO3 is used as a primary standard, 1 cm3 of 0.1 N
KBrO3 is equivalent to 0.006089 g of antimony.

50.1.4 *Potassium Sulfate* (K2SO4).

50.1.5 *Sodium Sulfite* (Na2SO3).

50.1.6 *Starch Iodate Paper—*Impregnate filter paper with a solution made by heating 2 g of starch with 100 cm3 of water and, after solution, add 0.2 g of potassium iodate (KIO)
dissolved in 5 cm3 of water.

50.2 Procedure: 50.2.1 When a qualitative test indicates that antimony is present (10.1.2), weigh out a 0.5-g sample, and transfer to a Kjeldahl flask. Add 25 cm3 of H2SO4 and 10 to 12 g of K2SO4, place a funnel in the neck of the flask, and heat until the solution becomes colorless.

50.2.2 Cool, wash the funnel, dilute the solution to 100 cm3
with water, and transfer to a 400-cm3 beaker. Dilute to 250 cm3
with hot water, and precipitate the antimony with H2S. Filter, and transfer the precipitate to a Kjeldahl flask. Add 15 cm3 of H2SO4 and 10 to 12 g of K2SO4, and heat as described above until the solution is colorless.

50.2.3 Wash the funnel, dilute the solution to 100 cm3 with water, add 1 to 2 g of Na2SO3, and boil until all the sulfur dioxide (SO2) is driven out. This is shown when no blue color is obtained with starch iodate paper. Add 25 cm3 of HCl, dilute to 200 cm3, regulate the temperature to about 60°C, add 2
drops of 0.2 % methyl red solution, and titrate with 0.1 N
KBrO3 solution until the solution is colorless.

50.2.4 When the indicator starts to fade, add the KBrO3
slowly, using another drop of indicator if desired. At the end point, an added drop of indicator should become colorless. If iron is found to be absent, it is not necessary to precipitate the antimony with H2S and the second heating in the Kjeldahl flask may be eliminated.

50.3 *Calculation—*Calculate the percentage of antimony as antimony sulfide (Sb2S3), as follows:
Antimony as Sb2S3 % 5 @~A 3N 30.0849!/B# 3100
(46)

where:
A
= volume of KBrO3 solution required for titration of the
specimen, cm3,
N
= normality of the KBrO3 solution, and
B
= grams of specimen used.
The percentage of Sb2S3 will not usually represent the exact
weight of the substance as compounded since commercial antimony sulfide normally has some excess sulfur or other impurities present.

## 51. Titanium Dioxide22

51.1 *Scope—*This test method covers the determination of titanium dioxide (TiO2) in any rubber product. It may also be used qualitatively to detect the presence of TiO2 in the ash of a rubber product. This test method is based on fusion of the rubber product ash with potassium pyrosulfate, dissolution of the fused mixture in dilute H2SO4, and the formation of a colored titanium complex with hydrogen peroxide.

51.2 Reagents:
51.2.1 *Hydrogen Peroxide* (3 %)(H2O2).
51.2.2 *Phosphoric Acid* (H3PO4).
51.2.3 *Potassium Pyrosulfate* (K2S2O7), powder.
51.2.4 *Titanium Dioxide* (TiO2).
51.3 Apparatus:
51.3.1 *Photoelectric Photometer—*A spectrophotometer or filter photometer suitable for measurement of absorbance at approximately 416 nm, with matched absorption cells 1 to 3 cm in thickness.

51.4 Calibration of Photoelectric Photometer:
51.4.1 Accurately weigh 0.125 g of TiO2 into a 30-cm3
platinum crucible. Add 6 g of fused K2S2O7 powder and 2 to 3
drops of H2SO4. Heat the crucible gently until all the pyrosulfate is melted. Gradually increase the heat until the bottom of the crucible is a dull red and continue heating until the TiO2 is completely dissolved. Allow to cool while carefully rolling the melt around the walls of the crucible to facilitate dissolution of the fused material. Place the crucible and contents in a 150-cm3
beaker containing 50 cm3 of water. Carefully add, with stirring,
25 cm3 of H2SO4. Cover the beaker and boil gently until dissolution is complete. Remove the heat and remove the crucible from the beaker with a glass rod, washing with H2SO4
(6 + 100). Cool the solution and transfer to a 250-cm3 volumetric flask, rinsing with H2SO4 (6 + 100). Dilute to volume with water and mix well. Carry a blank through the same procedure.

51.4.2 If a spectrophotometer with 1-cm cells is used for absorbance measurement, proceed as in 51.4.2.1 and 51.4.2.2.

If a filter photometer is used for this measurement, proceed as in 51.4.2.3.

51.4.2.1 Transfer a 15-cm3 aliquot of the standard titanium solution to a 50-cm3 volumetric flask, add 2 cm3 of H3PO4 and
5 cm3 of H2O2 (3 %) to the flask, and dilute to volume with H2SO4 (6 + 100). Allow to stand 5 min and measure the absorbance in 1-cm cells at 416 nm, using H2SO4 (6 + 100) in the reference cell. Prepare the blank and measure its absorbance in the same manner.

51.4.2.2 Calculate the absorptivity of TiO2 as follows:

$\rm TiO_{2}$ absorptivity, $a$, $=[(A_{A}-A_{B})\times50]/CD$ (47)
where:
AA
= absorbance of the diluted aliquot containing titanium,
AB
= absorbance of diluted blank aliquot,
C
= volume of aliquot taken, cm3 and
D
= milligrams of TiO2 per cubic centimeter of original
solution.
51.4.2.3 Obtain data for a calibration curve by diluting aliquots of the TiO2 solution and of the blank to 50 cm3 with H2SO4 (6 + 100), after the addition of 2 cm3 of H3PO4 and
5 cm3 of H2O2 (3 %) and measuring the absorbance against H2SO4 (6 + 100) in a filter photometer using a filter having a maximum transmittance at or near 416 nm. From these data construct a calibration curve of milligrams of TiO2 per cubic centimetre of solution against absorbance of the solution minus absorbance of the blank diluted in the same manner. Use only absorbance values between 0.15 and 1.5.

51.5 Procedure: 51.5.1 Accurately weigh a 50 to 60-mg specimen of rubber product into a 3 to 4-cm3 platinum crucible. If the approximate TiO2 content is known, adjust the specimen size to assure an absorbance reading between 0.15 and 1.3. Place crucible and specimen in a cold muffle furnace and heat to 550° C, continuing heating until no carbonaceous material remains. Remove the crucible from the furnace, cool, add 1.3 to 2.0 g of fused K2S2O7 powder and 2 to 3 drops of H2SO4 to the ashed specimen and to a blank crucible. Heat gently until the pyrosulfate is melted. Gradually increase the heat until the bottom of the crucible is dull red and continue heating for 10 to 15 min. Any residue at this point is silica or clay. Cool the crucible while carefully rolling the melt around the inside of the crucible.

51.5.2 Place crucible and contents in a 50-cm3 beaker and cover with H2SO4 (6 + 100). Cover the beaker with a watch glass and boil the mixture slowly until dissolution is complete except for clay or silica. Remove the heat and remove the crucible from the beaker with a glass rod, washing with H2SO4
(6 + 100). Filter through paper or a filter crucible if the solution is not perfectly clear and quantitatively transfer the solution to a 50-cm3 volumetric flask, using H2SO4 (6 + 100) for rinsing the beaker and filter. Add 2 cm3 of H3PO4 and 5 cm3 of H2O2
(3 %) to the flask and dilute to volume with H2SO4 (6 + 100).

Mix and allow the flask to stand for 5 min.

51.5.3 Measure the absorbance of the unknown solution and the blank at 416 nm using H2SO4 (6 + 100) in the reference cell of the spectrophotometer or filter photometer. If the absorbance is greater than 1.500, add 2 cm3 of H2O2 (3 %) to an aliquot of the solution and dilute to a known volume with H2SO4

## Part B. Determination Of Rubber Polymers 52. Scope

52.1 These test methods cover the determination of specific rubber polymers present in a rubber product. They are applicable to crude, unvulcanized, reclaimed, and vulcanized rubbers containing IR, CR, NR, IIR, NBR, and SBR types of polymers. Since these test methods are based on the measurement of a functional group or an element, they are direct methods only when the relation between the determined quantity and the polymer or copolymer composition is known. These test methods will not differentiate, in general, between components of a mixture if the functional group or element determined is present in more than one component of the mixture. The applications and limitations of the test methods to the analysis of specific types of rubber products are given in the scopes of the methods. Application to types and mixtures not specified in the scope of a specific method shall be verified by application to a "control" of known and similar composition.

## 53. Direct Determination Of Natural And Synthetic Isoprene Polymers

53.1 *Scope—*This test method covers the determination of isoprene polymer occurring as NR, IR, or balata in rubber products. The limitations of this test method are listed in Tables
(6 + 100). Measure the absorbance at 416 nm. If the absorbance is less than 0.150, a larger specimen shall be used for the determination.

51.6 Calculations:
51.6.1 Calculate the percentage of TiO2 in the specimen as follows, if a spectrophotometer was used, for measuring absorbance.

Titanium dioxide, % 5 @~AS 2 AB! 3100#/aE
(48)
where:
AS
= absorbance of specimen solution, AB
= absorbance of blank solution, a
= absorptivity of TiO2, (51.4.2.1), and E
= milligrams of specimen per cubic centimetre of solution on which AS is measured.

51.6.2 If a filter photometer was used for absorbance measurements, determine the absorbance for the sample minus absorbance for the blank. From the calibration curve (51.4.2.3), determine the number of milligrams of TiO2 per cubic centimetre of solution. Calculate the percentage of TiO2 as follows:
Titanium dioxide, % 5 ~A/B! 3100
(49)
where:
A
= milligrams of TiO2 per cubic centimetre of solution, and B
= milligrams of specimen per cubic centimetre of same solution.

51.7 *Reproducibility—*Duplicate results by one operator should check within 0.6 %, based on the mass of the specimen.

Compounding Ingredients
| Compounding Ingredient                  | Interference                        |
|-----------------------------------------|-------------------------------------|
| Combined sulfur                         | none in normal soft cures           |
| Carbon black                            | none as tested in tread stocks      |
| Cellulose                               | negligible, 2 % or less of its mass |
| reacts as if it were rubber hydrocarbon |                                     |
| Asphaltic hydrocarbon                   |                                     |
| (mineral rubber)                        |                                     |
| removed by acetone and chloroform       |                                     |
| extraction. If not extracted,           |                                     |
| approximately 45 % of its mass reacts   |                                     |
| as if it were rubber hydrocarbon        |                                     |
| Factice, brown                          | negligible, after acetone and       |
| chloroform extraction                   |                                     |
| Vistanex                                | virtually unattacked                |

5 and 6. This test method consists essentially of quantitatively oxidizing the rubber polymer by means of digestion in chromic acid solution, after which the acetic acid formed is separated by distillation and determined by titration of the distillate after carbon dioxide has been removed by aeration. This procedure is also applicable to reclaimed rubber, but it has been found to give consistently lower than previously accepted estimates of the isoprene polymer content of reclaimed rubber.

Acid Oxidation Procedure
| Material                                   | Value Obtained                              |
|--------------------------------------------|---------------------------------------------|
| Hard NR or IR products                     | approximately 50 % of its mass reacts as if |
| it were isoprene polymer                   |                                             |
| NR (Balata)                                | approximately equivalent to isoprene        |
| polymer                                    |                                             |
| TR                                         | approximately 18 % of its mass reacts as if |
| it were isoprene polymer                   |                                             |
| NBR                                        | approximately 1.5 to 2 % of its mass reacts |
| as if it were isoprene polymer             |                                             |
| SBR                                        | approximately 3 % of its mass reacts as if  |
| it were isoprene polymer                   |                                             |
| CR                                         | approximately 3 % of its mass reacts as if  |
| it were isoprene polymer if a modification |                                             |
| of the procedure is used to avoid the      |                                             |
| interference of chlorine                   |                                             |
| A                                          |                                             |
| IIR                                        | virtually unattacked but interferes by      |
| preventing complete reaction with NR or    |                                             |
| IR.                                        |                                             |

A This modification consists of adding neutral KI solution to the distillate after aeration and titrating any iodine that may be released with neutral Na2S2O3
solution before proceeding with the titration with 0.1000 N NaOH solution.

53.2 Macro Method: 53.2.1 Apparatus:
53.2.1.1 *Digestion and Distillation Assembly—*The digestion and distillation apparatus shown in Fig. 4 may be conveniently assembled on a ring stand with a tripod foot. The use of rubber connections shall be avoided where they might come into contact with the digestion mixture. Heating of the still and digestion mixture is accomplished by means of gas burners. An all-glass, small-scale apparatus, as shown in Fig. 4
may also be used. Heating of the still and digestion flask is accomplished with heating mantels.

53.2.1.2 *Aeration Assembly—*An aeration assembly containing a capillary tube, J (Fig. 4a) and I (Fig. 4b) which when connected to a vacuum line will maintain, through the receiving flask, an air flow of approximately 2 dm3/min. If the vacuum is less than 30 mm of mercury, a capillary tube approximately 10 cm in length with an 0.75-mm bore will maintain the required air flow. Since it is essential that the aeration be maintained at a rate within 10 to 20 % of 2 dm3/
min, each capillary shall be tested before use. The following method may be used: Invert a graduate over a beaker filled with water and evacuate the air through the capillary by means of a tube extending up into the graduate. The rate of air flow will be the same as the rate at which the water fills the graduate.

53.2.2 Reagents: 53.2.2.1 *Alcoholic Phenolphthalein Indicator Solution* (10
g/dm3)—Dissolve 10 g of phenolphthalein in 500 cm3 of ethanol, and dilute to 1 dm3.

53.2.2.2 *Chromic Acid Digestion Mixture—*Dissolve 200 g of chromic oxide (CrO3) in 500 cm3 of water, add 150 cm4 of H2SO4, and mix well.

53.2.2.3 Sodium Hydroxide, Standard Solution (0.1 M)—
Prepare and standardize a 0.1 M sodium hydroxide (NaOH)
solution.

53.2.3 Procedure: 53.2.3.1 *Vulcanized Rubber Products—*Weigh a sufficient amount of the sample, sheeted to a thickness of 0.5 mm (Note
13) to contain approximately 0.3 g of isoprene polymer. Wrap the specimen loosely in filter paper and extract by the total extract procedure as described in Section 20, or extract unwrapped specimens each weighing about 0.1 g with methyl ethyl ketone by the rapid reflux procedure (see 26.3). After extraction, dry the specimen in an oven at 100°C for 1 h.

NOTE 13—The sample must be sheeted to a thickness of 0.5 mm or less, since some materials, such as unvulcanized NR or IR, may not otherwise be completely attacked by the oxidation mixture.

53.2.3.2 Unvulcanized or Reclaimed Rubber Products—
Weigh a sufficient amount of the specimen, sheeted to a thickness of 0.5 mm (Note 13), to contain approximately 0.2 g of isoprene polymer. If the material is suspected of containing mineral rubber or factice, vulcanize the material by a simple recipe and extract a specimen of the vulcanizate by the total extract procedure (Section 21) or by the rapid reflux procedure with methyl ethyl ketone (26.3) (Note 14). Dry in an oven at
100°C for 1 h.

NOTE 14—Poorly vulcanized rubber product must not be extracted with chloroform. Unvulcanized crude rubber or crude rubber products shall be extracted with acetone as described in 19.4 or 26.3. Unvulcanized rubber or rubber products shall be sheeted to the required thickness under equal or nearly equal speeds. Careful examination of the reaction mixture after digestion is necessary to detect the presence of unreacted specimen. If unreacted specimen is present after 1 h of digestion, repeat the determination.

53.2.3.3 Place 700 to 900 cm3 of water in the steamgenerating flask, A (of Fig. 4). Place a few cubic centimetres of water, sufficient to cover the end of the adapter, in the receiving flask, H. Mark the outside of the digestion flask, C, at a point indicating the liquid level when the flask contains 75 cm3.

Transfer 50 6 1 cm3 of the chromic acid digestion mixture in the digestion flask. Lift the steam tube, B, and insert the specimen extracted in accordance with 53.2.3.1 or 53.2.3.2 into the digestion flask (Note 15). Replace the steam tube and tighten the connection. Heat the beaker of water surrounding the digestion flask to boiling, continue boiling for 1 h, and remove the burner and beaker.

NOTE 15—It is not necessary to remove the filter paper quantitatively from the sample before transferring it to the digestion flask, since the interference of small amounts of cellulose is negligible.

53.2.3.4 During the digestion period, heat the steamgenerating flask, A, with the stopper removed, until the contents are boiling. At the end of the digestion period, replace the stopper and outlet tube in the mouth of the steamgenerating flask, adjust the burner to maximum heat, and pass the steam through the digestion flask, C. When the volume of the liquid in the digestion flask is increased to approximately
75 cm3, place a small flame under the flask, keeping it at a point that will maintain the volume in the digestion flask at
75 cm3. Continue the distillation until 500 cm3 have been collected in the receiving flask, H. Remove the burners, immediately remove the receiving flask and the adapter, G, and rinse the adapter with water from a wash bottle, catching the washings in the receiving flask.

53.2.3.5 Adjust the temperature of the liquid in the receiving flask to 25 6 5°C. Attach J to H as in aeration assembly I
of Fig. 4, and attach to a vacuum line. Draw a stream of air through the liquid for 30 min at a rate of approximately
2 dm3/min. Remove the rubber tubing and loosen the two-hole stopper. Rinse the stopper and glass tubing with water from a wash bottle, catching the rinsings in the receiving flask. Add alcoholic phenolphthalein indicator solution to the receiving flask, and titrate with 0.1 M NaOH solution. (**Warning—**The rates of loss of carbon dioxide and of acetic acid during aeration have been investigated for the temperature range, type of apparatus, and rate of air flow recommended. Variation of any of these factors may lead to erroneous analytical results.)
53.2.3.6 *Blank—*Make a blank determination, following the procedure described in 53.2.3.3 - 53.2.3.5, using the same amounts of all reagents. The blank should not exceed 0.2 to
0.3 cm3.

53.2.4 *Calculation—*Calculate the percentage of isoprene polymer as follows (Note 16):
Isoprene polymer, % 5 9.08 ~A 2 B!M/C
(50)

where:
A
= volume of NaOH solution required for titration of the
specimen, cm3,
B
= volume of NaOH solution required for titration of the
blank, cm3,
M
= molarity of NaOH solution, and C
= grams of specimen used.

NOTE 16—This calculation is based on the observation that a 75 % yield is always obtained in the reaction: (C5H8)n + 0 →CH3COOH, using purified NR. To convert the results to rubber as compounded, a suitable correction factor for non-rubber constituents of the crude rubber is necessary (see 13.1).

53.2.5 *Bias—*Results may be expected to be accurate within
2 %, based on the mass of the specimen. Results are usually consistent to 0.5 % or less.

53.3 Small-Scale Test Method: 53.3.1 *Apparatus—*A small-scale rubber hydrocarbon apparatus (see Fig. 4a).

53.3.2 *Reagents—*See 53.2.2.

53.3.3 Procedure: 53.3.3.1 Weigh 0.15 to 0.25 g of milled sample prepared in accordance with 53.2.3.1 or 53.2.3.2.

53.3.3.2 Place the extracted and dried sample in the digestion flask B (Fig. 4), and add 25 cm3 of digestion mixture
(53.2.2.2). Connect all fittings except that to the still, A, and digest for 0.5 h. (The mixture should boil gently.) In the meantime, heat the water in the still to boiling.

53.3.3.3 At the end of the digestion time, connect the still to the digestion flask, B, and collect 150 cm3 of distillate in the receiving flask, G, to which sufficient water has been added to cover the end of the delivery tube.

53.3.3.4 Carry out the aeration in accordance with 53.2.3.5.

At the end of 0.5 h, remove the flask, add phenolphthalein and titrate with 0.05 M NaOH solution.

53.3.3.5 *Blank—*Determine a blank on each new set of reagents.

53.3.4 *Calculations—*See 53.2.4.

53.3.5 *Accuracy—*See 53.2.5.

## 54. Determination Of Chlorine By Oxygen Flask Combustion

54.1 Scope: 54.1.1 This test method covers the determination of all of the chlorine in a sample of rubber product, in a range from approximately 0.2 to 25 % chlorine. This test method is applicable to NR, SBR, BR, IR, IIR, EPDM, and CR products. In the absence of other chlorine containing materials, this test method may be used to determine CR rubber.

54.1.2 Bromides and iodides interfere, but other common substances (for example, Zn2+, S, CN−, CO3
2−) do not interfere.

54.2 *Summary of Test Method—*The sample, wrapped in filter paper, is burned in an oxygen combustion flask; the carbon and hydrogen of the organic matter are oxidized and the chlorine compounds are converted to chloride, which is titrated with standard alcoholic silver nitrate solution.

54.3 Apparatus:
54.3.1 *Oxygen Combustion Flask (Schöniger Flask)*23—A
chemical-resistant,7,10 thick-walled oxygen combustion flask,
1000 cm3, with 35/25 ball-joint stopper, platinum sample carrier and pinch clasp.

54.3.2 *Infrared Safety Igniter,*7,11with cabinet and infrared light (an electrical igniter is also satisfactory).

54.3.3 *Buret,* 25-cm3 capacity, with 0.1-cm3 graduations.

54.3.4 *Magnetic Stirring Bar,* covered with chemicalresistant coating,12 approximately 25 mm (1 in.) long, without spinning ring around the center.

54.3.5 Magnetic Stirrer. 54.3.6 *Filter Paper,* 30 by 30-mm, with a 35-mm extension, black7,14 for infrared or white7,15 for electrical ignition.

54.3.7 *pH Meter,*7,24 equipped with a billet-type silver electrode7,25 and a calomel7,25 electrode in which the potassium chloride has been replaced by a saturated potassium nitrate solution, or equivalent automatic titrator.

54.4 *Reagents—*To conserve reagents make only as much solution as needed for the required analyses, or that can be stored for future needs.

54.4.1 Acidified Ethanolic Silver Nitrate Solution (0.01
M)—Pipet 100 cm3 of standard26 0.1 M silver nitrate solution into a 1-dm3 volumetric flask containing about 500 cm3 of denatured ethanol (Formulas SD 3A, 1 or 2B, or 30), add 2.0 cm
3 of nitric acid (1 + 1) and when this has cooled to room temperature dilute to volume with ethanol. Protect from the light. Titrate an accurately weighed sample of reagent grade potassium chloride (KCl) or sodium chloride (NaCl) as in
54.7.12 and calculate the molarity as follows:

Molarity = ($A\times1000$)/($B\times C$) (51)
where:
a
= mass of chloride weighed, g, b
= molecular mass of chloride weighed, and c
= titration volume, cm3.

54.4.2 *Hydrogen Peroxide* (30 %) (**Warning—**Thirty percent hydrogen peroxide is very corrosive to the skin; wear rubber or plastic gloves and goggles when handling it.)
54.4.3 *Nitric Acid (1 + 1)—*Mix equal volumes of nitric acid
(HNO3) (density, 1.40 Mg/m3) and water.

54.4.4 Potassium Hydroxide (2M)—Dissolve 112 g of potassium hydroxide (KOH) pellets in water and dilute to 1 dm3.

54.4.5 *Oxygen,* in compressed gas cylinder.

54.5 Sample Preparation and Handling: 54.5.1 The rubber must be milled finely on a laboratory roll mill before weighing.

54.5.2 Due to the small sample size the rubber and filter paper should be protected from contamination, and all operations prior to combustion should be carried out with plastic gloves.

54.6 *Safety Precautions—*The following safety precautions must be observed in the combustion of rubber samples:
54.6.1 The flask must contain no residues of organic solvents or vapor, which could cause an explosion. Any such solvents used for cleaning the flask should be repeatedly rinsed out with water.

54.6.2 The pressure generated by the rapid combustion could cause the flask to explode. Hence, combustion must take place in the safety chamber with the door locked or behind a safety shield or hood shield (preferably in a safety chamber which is itself behind a shield); the hands and face must be withdrawn behind a screen before the flame reaches the sample itself. Goggles, or a face shield, must be worn during this process.

54.6.3 The flask should be left in the safety chamber until the last spark is extinguished. At this point it is removed; but since a slight vacuum is formed, continue wearing goggles or face shield.

54.7 Procedure:
54.7.1 Place 10 cm3 of water, 2.0 cm3 of 2 M KOH solution, the stirring magnet, and 3 drops (added by medicine dropper)
of 30 % hydrogen peroxide solution in the 1000-cm3 combustion flask.

an approximate molarity of 0.01.

54.7.2 Fold the filter paper into a U-shaped sample boat according to Fig. 1 A and B of Test Method E442.

54.7.3 Weigh a sample of rubber of 30 to 60 mg, which should not exceed about 0.5 milliequivalents of chlorine, to 0.1 mg. Place the rubber sample in the sample boat.

54.7.4 Fold the paper according to 8.2.4 and 8.2.5 of Test Method E442. Place the folded paper firmly in the platinum sample carrier hung on the hook of the stopper with the pointed end of the paper projecting outward.

54.7.5 Insert a tube from the oxygen cylinder close to the bottom of the flask as in Fig. 2 A of Test Method E442, and blow in oxygen strongly for at least 0.5 min.

54.7.6 Smoothly remove the oxygen tube and close the stopper without letting the platinum carrier drop into the liquid.

54.7.7 With the stopper upright, clamp the stopper tightly with the pinch clamp.

54.7.8 Place the flask in the infrared igniter chamber with the pointed end of the paper in line with the infrared beam and approximately perpendicular to it. Close the door and turn on the infrared light (or electric igniter) until the paper ignites.

54.7.9 After the burning ends, stir the still-sealed flask vigorously on a magnetic stirrer for 1 h. Alternatively, it may be allowed to stand undisturbed for 2 h.

54.7.10 Remove the pinch clamp, tilt the stopper to release the vacuum, and open the flask.

54.7.11 Transfer the contents of the combustion flask (with the exception of the platinum carrier) to a 250-cm3 beaker, which is shielded from light. Rinse the sample carrier and combustion flask with six 153 portions of denatured alcohol into the beaker. Add 2 cm3 of HNO3 (54.4.3).

54.7.12 Titrate the solution with 0.01 M AgNO3 solution using the pH meter arrangement described or an equivalent automatic titrator, adding the titrant in increments of 0.1 cm3.

The end point is the point of maximum change in emf, for an increment.

54.7.13 Carry a blank through the whole procedure, with the sample omitted. Use this value as a correction for chlorine in reagents, etc.

54.7.14 A better end point may be achieved by adding a known amount of chloride to the solution before titration and deducting this amount from the total titration.

54.8 Calculations:
54.8.1 Calculate the chlorine content as follows:

Chlorine, $\%=\frac{(A-B)\times M\times3.55}{W}$ (52)
where:
A
= volume of AgNO3 solution required for sample
titration, cm3,
B
= volume of AgNO3 solution required for blank titration,
cm3,
M
= molarity of the AgNO3 solution, and
W
= mass of sample used, g.
54.8.2 Calculate the percentage of CR polymer as compounded by:
CR polymer as compounded, % 5 A/0.37
(53)
where:
A
= the percentage of chlorine.

54.9 *Precision:*27
54.9.1 These precision data are based on tests of four samples by five laboratories on 2 days. The range of samples was from approximately 1 to 23 % chlorine. Precision is expressed in absolute terms (2S, D2S).

54.9.2 *Repeatability (Single-Operator)—*The repeatability has been estimated to be 60.26 percentage points (2S). Two test results should be considered acceptable if their difference does not exceed 0.37 percentage points (D2S).

54.9.3 *Reproducibility (Multioperator)—*The reproducibility has been estimated to be 60.54 percentage points (2S). Two test results should be considered acceptable if their difference does not exceed 0.76 percentage points (D2S).

## 55. Estimation Of Nbr Polymer

55.1 *Scope—*An estimation of the NBR polymer content of a rubber product may be obtained from the nitrogen content of the sample if no other nitrogen containing materials are present or if a correction can be made for known nitrogen bearing materials in the sample. This test method is applicable to all rubber products.

55.2 *Procedure—*The sample may be prepared in accordance with 9.2 or 9.3, or may be cut into pieces about 2 mm on an edge. Weigh a 0.5 to 1-g specimen and proceed to determine nitrogen in accordance with 40.3, except that the acetone extraction shall be omitted. Antioxidants and accelerators containing nitrogen may be at least partially removed by extraction with methanol using the acetone extract procedure
(see 19.4). An alternative procedure may be used as described in Method of Test D982. If Method of Test D982 is used, proceed in accordance with Sections 3, 4, 7, and 8 except to omit Sections 6 and 9.1 and all reference to moisture-free basis.

55.3 Calculations:
55.3.1 When 40.3 is used for nitrogen determination, calculate the nitrogen content as follows:

Nitrogen, $\%=[(AN-BN)/C]\times1.4$ (54)
where:
A
= volume of 0.1 H2SO4 used, cm3,
N
= normality of H2SO4,
B
= volume of 0.1 N NaOH solution required for titration of
the H2SO4, cm3,
N'
= normality of the NaOH solution, and
C
= grams of specimen used.
55.3.2 When nitrogen is determined in accordance with Method of Test D982, calculate the percentage of nitrogen in accordance with 8.1 of that test method.

55.3.3 Calculate the percentage of NBR polymer present in the sample if the composition of the copolymer used in the rubber product is known.

## 56. Direct Determination Of Iir Polymer

56.1 *Scope—*This test method28 is intended for use in the determination of IIR or polyisobutylene in rubber products. The method is especially useful in the determination of small amounts of IIR in rubber products. It is applicable to products containing BR, CR, IR, NR, NBR, and SBR rubbers. Application to products containing other polymers must be verified by use of control samples of known and similar composition.

56.2 *Summary of Test Method—*Rubbers having unsaturated carbon chains are destroyed by digestion with nitric acid. The polymers IIR and polyisobutylene are not attacked. The residue after filtration is heated with t-butyl hydroperoxide solution to solubilize the IIR. After filtration to remove any remaining fillers, the IIR or polyisobutylene is precipitated with alcohol, dried, and weighed.

56.3 Apparatus and Materials:
56.3.1 *Steam Plate or Hot Plate* maintained at 140°C in a fume hood, and a thermometer to measure surface temperature.

56.3.2 *Reflux Condensers,* Hopkins type, with standardtaper 24/40 joints.

56.3.3 *Erlenmeyer Flask,* 250-cm3, with standard-taper joints.

56.3.4 *Bumping Stones,* No. 6 Carborundum.
