Repository: KevinW824/AviationLM

# AviationLM: A Retrieval-Augmented Generation System for Aviation Documentation

## 🚀 Overview

AviationLM is a Retrieval-Augmented Generation (RAG) platform that enables efficient and accurate querying of complex FAA/EASA aviation standards. By combining:

- **Multilingual embeddings** (BAAI/bge-m3)
- **Quantized LLMs** (Mistral-7B-Instruct, 8-bit)
- **FAISS similarity search**
- **FastAPI** microservice architecture
- **LLM-as-judge** evaluation

AviationLM delivers contextual, citation-rich answers tailored for aviation compliance professionals.

File: data/processed/input_md/ASTM D297-21.md (part 5 of 5)
# Designation: D297 −21 Standard Test Methods For Rubber Products—Chemical Analysis1
56.3.5 *Büchner Funnel A—*A No. 0 Büchner funnel lined first with a Reeve Angel No. 934 AH glass-fiber disk, then with medium-fiber asbestos to about 3 mm (0.125 in.) depth, and finally with a 3-mm (0.125-in.) top layer of diatomaceous earth filter aid from a suspension in acetone to a total depth of about 6 mm (0.25 in.). Remove the acetone with suction and age at least 24 h before using (Note 17).

56.3.6 *Büchner Funnel B—*A No. 1 Büchner funnel lined first with a circle of S & S No. 598 filter paper, then with medium-fiber asbestos to a depth of about 3 mm (0.125 in.) and finally with a 3-mm (0.125-in.) top layer of diatomaceous earth filter aid from a suspension in acetone to a total depth of about 6 mm (0.25 in.). Remove the acetone with suction. Wash with the equal volume mixture of chloroform and 30 to 60°C petroleum ether. Remove the solvent mixture with suction. Age at least 24 h before using (Note 17).

NOTE 17—The preparation of the filter funnels as described has been found to be important to the success of the method. The use of other materials of equivalent properties in the preparation of the filters should be tested with samples of known composition.

56.3.7 *Diatomaceous Earth Filter Aid.*7,29
56.3.8 *Filtering Fiber,* medium. 56.4 Reagents:
56.4.1 *Acetone—*See 19.3.

56.4.2 *Chloroform—*See 20.3.

56.4.3 *Chloroform-Petroleum Ether Mixture* (1 + 1). Mix equal volumes of chloroform and petroleum ether.

56.4.4 *Ethanol—*Formula 2B denatured ethyl alcohol or absolute ethanol.

56.4.5 *Petroleum Ether,* 30 to 60°C boiling range.

56.4.6 *Tert-Butyl Hydroperoxide,* commercial grade.7,30
56.4.7 Xylene. 56.5 Procedure: 56.5.1 Homogenize and sheet out the sample with a tight rubber mill to a thickness of 0.5 mm. Accurately weigh a specimen of appropriate size to contain between 0.05 and 0.20 g of polyisobutylene. Do not use more than 5 g. Use 1 g for unknown range and repeat with adjusted sample size if less than 0.05 g or more than 0.20 g is found. Add to 200 cm3 of acetone in a 250-cm3 Erlenmeyer flask, connect to a reflux condenser, and reflux 1 h. Remove the sample, blot off acetone with a paper towel, and dry for 10 min in an oven at 105 to 110°C.

56.5.2 Cut into 5 by 10-mm or smaller pieces and place in a 250-cm3 beaker. Add 10 cm3 of HNO3 and allow to stand at room temperature in a hood until initial frothing reaction subsides. If the reaction is slow, warm the beaker on a hot plate at 140°C until fuming just begins and then remove immediately. If there is no reaction after 5 min on a hot plate at 140°C, remove anyway. When all reaction stops and the beaker has cooled to room temperature, add 50 cm3 of HNO3 and 10 cm3
of xylene. Place on a hot plate at 140°C, cover with a watch glass, and digest 30 min. Remove the watch glass and digest at least 30 min more until xylene is completely evaporated.

56.5.3 Add 1 level teaspoon of filter aid, stir with a glass rod, and filter hot through an aged prepared Büchner funnel A
into a 500-cm3 filtering flask containing 100 cm3 of water. Use low to moderate suction and a fume hood. Wash beaker and filter twice with 20-cm3 portions of HNO3 at room temperature.

Wash copiously with at least 300 cm3 of hot water until the filtrate is colorless. Discard the filtrate and rinse the flask with water. (**Warning—**There is danger of a violent reaction between nitric acid and alcohol.) Attach the filter to the cleaned filter flask, wash with 50 cm3 of ethanol, and dry on the filter with continued suction.

56.5.4 With the aid of a spoon or spatula, carefully transfer the contents of the funnel to a dry 250-cm3 Erlenmeyer flask.

Use filter paper wet with chloroform to clean the last traces from the funnel. Add six to ten carborundum bumping stones,
100 cm3 of chloroform, 100 cm3 of petroleum ether, and 5 to
7 cm
3 of *tert*-butyl hydroperoxide. Connect the Hopkins condenser and reflux rapidly at least 4 h. Replace any appreciable amount of evaporated solvent with chloroform-petroleum ether mixture (1 + 1).

56.5.5 Filter the refluxed sample, warm, through an aged prepared Büchner funnel B into a clean, dry 500-cm3 filtering flask, using moderate suction. (Too much suction may cause some carbon black to pass through the filter and necessitate refiltering.) With a wash bottle, wash the flask and filter five times with 20-cm3 portions of warm chloroform-petroleum ether mixture (1 + 1). Be sure to wash well the edge and side wall of the funnel with the stream from the wash bottle.

56.5.6 Add two No. 6 Carborundum bumping stones to a clean 250-cm3 beaker. Evaporate portions of the filtrate from
56.5.5 in the 250-cm3 beaker until all the filtrate has been reduced to a small volume. Wash the filter flask well with the chloroform-petroleum ether mixture (1 + 1). Add these washings to the beaker and evaporate to about 20 cm3. Transfer the solution to an accurately weighed, clean, dry 50-cm3 Erlenmeyer flask containing two No. 6 Carborundum bumping stones and wash the beaker well with the chloroformpetroleum ether mixture (1 + 1). Carefully evaporate to about 1
to 3 cm3 on a hot plate at 140°C. *Do not* evaporate to dryness.

Allow the flask to cool to room temperature and then add 25 cm
3 ethanol. (If there is no precipitate or turbidity at this point polyisobutylene is not present and the analysis may be terminated.) Boil gently on a hot plate at 140°C for at least 15 min, until the alcohol is clear and all the isobutylene coagulates and adheres to the flask. If turbidity persists, evaporate to about 2
to 3 cm3, cool to room temperature, and add 25 cm3 of acetone.

56.5.7 Cool to room temperature and carefully decant the alcohol (or acetone). Wash the precipitated polyisobutylene by swirling gently with 25 cm3 of acetone at room temperature and decanting. Dry the flask and polyisobutylene 2 h in an oven at 105 to 110°C, cool in a desiccator, and weigh.

56.6 *Calculations—*Calculate the percentages of polyisobutylene and IIR as follows:

$A=[(B-C)/D]\times100$ (55)

IIR, $\%=A\times1.03$ (56)
where:
A
= percentage of polyisobutylene, B
= mass of flask and precipitated polyisobutylene, C
= mass of flask, and D
= mass of sample used.

56.7 *Precision:*31
56.7.1 These precision data are based on tests of 4 samples by 6 laboratories. The range of samples studied was from about 3 to 60 % IIR. Precision is expressed in relative terms (2S %, D2S %).

56.7.2 *Repeatability (Single-Operator)—*The repeatability has been estimated to be 65.7 % (2S %) of a determination.

Two test results should be considered acceptable if their difference does not exceed 8.0 % (D2S %) of their average value.

56.7.3 *Reproducibility (Multilaboratory)—*The reproducibility has been estimated to be 68.9 % (2S %) of a determination. Two test results should be considered acceptable if their difference does not exceed 13 % (D2S %) of their average.

## 57. Estimation Of Sbr Polymers

57.1 Scope:
57.1.1 This test method32 is intended for the determination of the bound styrene content of SBR polymers or rubber products containing SBR polymers, including those products containing carbon black, oil-extended SBR polymers, inorganic fillers, NR, IR, and CR. Application to rubber products containing other polymers shall be verified by the use of control samples of known and similar composition. The method is considered to provide an estimation of SBR content because the bound styrene content of the entire sample is determined. SBR content can be estimated by assuming the bound styrene content of the SBR used in the rubber product.

57.1.2 The method is designed for routine application in cases where the accuracy desired does not warrant the calibration of the spectrophotometer. There is also provision for increasing the accuracy of results by calibration of the spectrophotometer.

57.2 *Summary of Test Method—*The bound styrene is nitrated and oxidized to nitrobenzoic acid which is separated by extraction and is determined quantitatively by measuring its ultraviolet absorption at 265, 273.75, and 285 nm. A preliminary extraction removes interfering compounds.

57.3 Apparatus: 57.3.1 *Spectrophotometer—*A spectrophotometer that will measure absorbance in the region from 260 to 290 nm.

57.3.2 *Absorption Cells,* silica, 1-cm path length. 57.3.3 *Extraction Apparatus—*Soxhlet extraction apparatus or ASTM extraction apparatus (see 19.2).

57.3.4 *Boiling Flasks,* 125-cm3, with standard-taper joints.

57.3.5 Graham Condensers. 57.3.6 *Boiling Chips,* Carborundum, No. 10 grit. 57.4 Reagents: 57.4.1 *Diethyl Ether,* peroxide-free. 57.4.2 *Ethanol-Toluene-Azeotrope (ETA)—*Prepare by mixing 70 volumes of ethyl alcohol and 30 volumes of toluene, refluxing the mixture 4 h over calcium oxide (CaO), and distilling. Discard the first and last portions, keeping only that distillate coming over within a range of 1°C. Distilling may be omitted if absolute grain alcohol or anhydrous Formula 2-B alcohol is used.

57.4.3 *Nitric Acid (density 1.40)—*Concentrated nitric acid
(HNO3).

57.4.4 *Sodium Chloride Solution (saturated)—*Prepare a saturated solution of sodium chloride (NaCl) in water.

57.4.5 *Sodium Hydroxide Solution (200 g/dm*3)—Dissolve
200 g of sodium hydroxide (NaOH) in water and dilute to
1 dm3.

57.4.6 *Sodium Hydroxide Solution* (4 g/dm3)—Dissolve 4 g of NaOH in water and dilute to 1 dm3.

57.4.7 *Sodium Sulfate, Anhydrous* (Na2·SO4).

57.4.8 Methyl Ethyl Ketone. 57.5 *Preparation of Sample—*Mill mass polymer or rubber product sample and sheet out to less than 0.5-mm thickness.

57.6 Calibration of Spectrophotometer: 57.6.1 While calibration of the spectrophotometer used in the procedure is not always necessary, for the most accurate results, a calibration is desirable, using standard samples of styrene containing copolymers having bound styrene contents approximately the same as the copolymer present in the unknown rubber product sample. A calibration with a production sample of SBR, preferably in the 23.5 % bound styrene range, will be suitable for reasonably accurate measurements on rubber products containing SBR with from 9 to 45 % bound styrene. In the presence of other rubbers, calibration to give maximum accuracy will probably require the use of a known SBR together with a known amount of any other rubber present in order to obtain a correction for absorptivity of nitrated products of the other rubber.

57.6.2 Determine the bound styrene content of a reference standard SBR by treating a sample of crude SBR polymer having the appropriate bound styrene content in accordance with the refractive index method covered in Test Methods D1416. Determine the bound styrene content of the reference standard in triplicate, or with more replications if a greater confidence must be placed in the mean value obtained.

NOTE 18—For most accurate calibration, use a sample of hot SBR, preferably of Type 1006 of the Description of Synthetic Rubbers and Latices (International Institute of Synthetic Rubber Producers), for 23.5 % bound styrene. Other 1000 series samples may be used, but they should be fatty acid emulsifier, salt-acid coagulated polymers.

57.6.3 Treat replicate specimens (at least triplicate) of the samples that have been dried and pressed between sheets of foil in the refractive index method 57.6.2 for determination of bound styrene content, in accordance with the nitration procedure given in 57.7. Calculate the average absorptivity due to nitrated styrene at each wavelength as follows:

$a_{{}_{x}}=[A_{{}_{p}}/c-a_{{}_{b}}(1-X)]/X$ (57)
where:
as
= absorptivity due to nitrated styrene,
Ap
= absorbance of the solution,
c
= concentration of specimen in solution on which absorbance is measured, g/dm3,
X
= average value of the fraction of bound styrene in
copolymer as determined in accordance with 57.6.2,
and
ab
= absorptivity of nitrated butadiene = 0.373 at 265 nm,
0.310 at 273.75 nm, and 0.265 at 285 nm.
57.6.4 Record the slit widths used in determining the above absorbance values and use approximately the same slit widths in the analysis of unknown samples in 57.7. An improvement in precision may result if the final solution used in calibration and in the determination is approximately half of the concentration specified in the procedure. Absorbance values will then be in the 0.4 to 0.7 range.

57.7 Procedure:
57.7.1 Accurately weigh a specimen of the desired size
(Note 19) and extract it with ETA or methyl ethyl ketone
(vulcanizates only) for 16 to 18 h in a Soxhlet extraction apparatus or in the ASTM extraction apparatus described in
19.2. Alternatively, the specimen may be extracted with either solvent by the rapid reflux method described in Section 26. If this method is used, the specimen shall be cut finely as described in the procedure and 25 cm3 of solvent shall be used for each 0.1 g of specimen. Dry the extracted specimen in a vacuum oven at 100°C for 1 h.

Specimen mass, g 5 4.5/estimated percent styrene in sample (58)
57.7.2 Transfer the extracted and dried specimen to a
125-cm
3 flask having a standard-taper joint, and add 20 cm3 of HNO3 and a few carborundum boiling chips. Place the flask on a cold hot plate, turn the heat on and allow to reflux at a rolling boil overnight (16 to 18 h) under a water-cooled Graham condenser. Turn off heat, pour 10 to 20 cm3 of water into the top of the condenser, and allow the water to be drawn into the flask as the flask cools. Allow the reaction mixture to cool to permit handling of the flask.

57.7.3 Transfer to a 400-cm3 beaker, using a stream of water from a wash bottle to rinse the flask and the standard-taper joints. Add the rinsings to the beaker. Cool the beaker to room temperature. Add 50 cm3 of NaOH solution (200 g/dm3) to the original flask and again rinse into the beaker, using water. Test the solution in the beaker with pH paper. The solution should be made strongly acid with HNO3, if the solution is not already strongly acid at this point. Cool to room temperature. Transfer the solution to a 500-cm3 separatory funnel, rinse the beaker with water, and add the washings to the separatory funnel.

(**Warning—**The skill with which these transfers and the subsequent extractions are performed will determine the accuracy of the analysis.)
57.7.4 Shake the solution with 50 cm3 of diethyl ether and allow the layers to separate. Drain the lower aqueous layer into the original beaker. Add 25 cm3 of the saturated salt solution to the ether layer. Drain a few cubic centimetres into the original beaker to wash the stem of the separatory funnel. Shake and allow the layers to separate. Drain the salt solution into the same beaker. Drain the ether layer into a 250-cm3 beaker containing 4 to 5 g of anhydrous Na2SO4. Add 50 cm3 of ether to the separatory funnel and drain a few cubic centimeters into the 250-cm3 beaker containing the ether extract, to wash the stem of the funnel. Swirl ether in the beaker and transfer ether to another separatory funnel.

57.7.5 Repeat extraction of the aqueous layer in the same manner for a total of three extractions, each ether extract being dried over the same Na2SO4 and collected in the second separatory funnel.

57.7.6 Extract the combined ether extracts four times with
50-cm3 portions of NaOH solution (4 g/dm3). Collect the aqueous extracts in a 250-cm3 volumetric flask. After each extraction, drain a few cubic centimeters of the next portion of NaOH solution, before shaking, to rinse the stem of the separatory funnel, adding the drainings to the volumetric flask.

Dilute to volume with NaOH solution (4 g/dm3). Mix well.

Pipet a 25-cm3 aliquot into a second 250-cm3 volumetric flask.

Dilute to volume with NaOH solution (4 g/dm3) and mix well.

57.7.7 With NaOH solution (4 g/dm3) in the blank spectrophotometer cell and the extract in a matched silica absorption cell, measure the absorbance at 265 nm, 273.75 nm, and 285 nm using a spectrometer. The dark current should be adjusted before and after each reading. If the dark current is found to have drifted during the reading, the reading should be repeated.

## 57.8 Calculations:

57.8.1 If the spectrophotometer has not been calibrated, calculate the apparent percentage bound styrene as follows
(Note 20):

S1 5 @~A265 33.829!/B# 2 0.57Y
(59)
S2 5 @~A 273.75 33.611!/B# 2 0.45Y
(60)
S3 5 @~A 285 34.018!/B# 2 0.43Y
(61)
Bound styrene, % 5 ~S11S21S 3!/3
(62)

where:
A
= absorbance at the specified wavelength,
B
= mass of specimen, g, and
Y
= fraction of styrene-containing copolymer in sample
(Note 21).
57.8.2 If the spectrophotometer has been calibrated in accordance with 57.6, calculate the percentage of bound styrene content as follows (Note 20):

Bound styrene, % 5 ~S11S 21S3!/3
(63)
S1 5 @~100Ax 265/c x! 2 37.3Y#/~as 265 2 0.373!
(64)
S2 5 @~100A x 273.75/cx! 2 31.0Y#/~as 273.75 2 0.310!
(65)
S3 5 @~100Ax 285/cx! 2 26.5Y#/~a s 285 2 0.265!
(66)

where:
cx
= concentration of specimen solution on which absorbance is measured, g/dm3,
Ax
= absorbance of solution at specified wavelength,
as
= absorptivity at specified wavelength as determined in
57.6.3, and Y
= fraction of styrene-containing copolymer in sample
(Note 21).

NOTE 20—The use of absorbance at three wavelengths serves to correct for background due to minor interferences. An unknown sample of crude SBR having a bound stryene content close to that of the SBR used for calibration should give S1, S2, and S3 values in 57.8.2 that do not differ by more than a few tenths of a percent. Other types of samples may yield values of S1, S2, and S3 having a range as great as 1 % before the analysis is suspected of error due to interference. With the use of the formula given in 57.8.1 however, the range of S1, S2, and S3 values may be as great as
2 %, because of improper wavelength calibration of the spectrophotometer

## Appendixes (Nonmandatory Information) X1. Sulfur, Zinc-Nitric Acid Test Method X1.1 Scope

X1.1.1 This test method covers the determination of all the sulfur, except that contained in barium sulfate (BaSO4), in a sample of rubber product or in the fillers obtained from a rubber product. If acid-soluble barium salts, antimony sulfide, or lead compounds are present this method will give erroneous results, in which case the fusion method (Section 32) should be used. The method may be used for the determination of combined plus inorganic sulfur on an extracted sample, total sulfur on an unextracted sample, or inorganic sulfur in the ash from Section 33, subject to the conditions stated above. If it is and because the constants in the formula may not be correct for the particular spectrophotometer. Any results in which this range is greater than 2 % should be considered suspect from the standpoint of interferences.

NOTE 21—The fraction of styrene-containing copolymers in the sample may not always be known, but can usually be estimated with sufficient accuracy. For samples where the fraction of styrene-containing copolymers is not known but where the percentage of bound styrene in the copolymer in the sample is approximately known, an equally accurate final value for percentage of bound styrene may be obtained as follows:
Calculate S1, S2, and S3 with the assumption that Y = 1. Calculate values for Y based on these apparent bound styrene percentages and recalculate S1, S2, and S3.

57.9 *Precision:*33
57.9.1 These precision data are based on tests of 3 samples tested by 7 laboratories. The range of samples studied was from about 7 to 14 % bound styrene. Precision is expressed in relative terms (2S %, D2S %).

57.9.2 *Repeatability (Single-Operator)—*The repeatability has been estimated to be 63.5 % (2S % ) of a determination.

Two test results should be considered acceptable if their difference does not exceed 5.0 % (D2S %) of their average.

57.9.3 *Reproducibility (Multilaboratory)—*The reproducibility has been estimated to be 68.7 % (2S %) of a determination. Two test results should be considered acceptable if their difference does not exceed 12 % (D2S %) of their average.

## 58. Identification Of Rubbers By Instrumental Methods

58.1 *Gas Chromatography of Pyrolysis Products—*Analysis of rubbers (raw, cured compounded stock, or finished products) is possible by a combination of pyrolysis and gas chromatography. This technique can be found in Practice D3452.

58.2 *Infrared—*Analysis of rubbers (raw, cured compounded stock, or finished products) is possible by infrared techniques, using pyrolyzates or films. This technique, confined to single rubbers and some blends, can be found in Test Methods D3677.

used for determination of combined plus inorganic sulfur, it must also be used for determination of inorganic sulfur. It shall not be used for determination of total sulfur in compounds containing barium sulfate. The method is applicable to NR, SBR, BR, IR, and CR products and to total sulfur determination in NBR products.

## X1.2 Reagents:

X1.2.1 *Barium Chloride Solution* (100 g BaCl2·2H2O/
dm3)—Dissolve 100 g of barium chloride (BaCl2·2H2O) in water, add 2 to 3 drops of HCl, and dilute to 1 dm3. If there is

any insoluble matter or cloudiness, heat the solution overnight on a steam bath and filter.
X1.2.2 Bromine, Saturated Water Solution. X1.2.3 Nitric Acid, Fuming. X1.2.4 Picric Acid, Saturated Solution.
X1.2.5 *Potassium Chlorate* (KClO3).
X1.2.6 *Zinc-Nitric Acid Solution—*See 30.2.3.
X1.3 Procedure: X1.3.1 Place 0.5 g of soft rubber or 0.2 g of hard rubber
(extract the specimen with acetone (Section 19) or acetonechloroform mixture (Section 21) if organic sulfur is to be determined) in a 500-cm3 Erlenmeyer destruction flask of chemically resistant material.7,10 Add 10 cm3 of Zn-HNO3
solution and moisten the sample thoroughly. Let stand at least 1 h; overnight if convenient. By so doing, the sample becomes partly decomposed; this permits the addition of fuming HNO3
with no danger of ignition of the sample. Add 15 cm3 of fuming HNO3 and swirl the flask rapidly to keep the sample immersed and avoid ignition. With some samples it may be necessary to cool the flask under running water.

X1.3.2 When the dissolution of the rubber appears to be complete, add 5 cm3 of a saturated water solution of bromine and slowly evaporate the mixture to a foamy syrup. (For the determination of sulfur in unvulcanized mixtures use 3 cm3 of bromine in place of bromine water.)
X1.3.3 If organic matter or carbon remains at this point, add a few cubic centimetres of fuming HNO3 and a few crystals of KClO3 (**Caution**) and evaporate by boiling. Repeat this operation until all carbon is gone and the solution is clear, colorless, or light yellow.

## X2. Qualitative Scheme For Identification Of Rubber Polymers X2.1 Scope

X2.1.1 Appendix X234 contains a semiroutine qualitative scheme with confirmatory tests for identification of rubber in rubber products by spot tests of pyrolysis products.

X2.1.2 This scheme is for use in the identification of IR, CR, NR, IIR, NBR, and SBR type rubber polymers when each is present alone as a rubber or in a rubber product. Use of the scheme on mixtures of rubber polymers is not recommended unless the validity of the test has been confirmed on known mixtures.

## X2.2 Terminology

X2.2.1 Definition:
X2.2.1.1 *rubber polymer—*the characteristic and major component of crude natural or synthetic rubber.

## X2.3 Identification For Pyrolysis Products

X2.3.1 Apparatus:
X1.3.4 At this point either of the following procedures may be used:
X1.3.4.1 *Procedure A—*Place the flask on a wire gauze and evaporate the mixture to dryness over a Tirrill burner. Then bake the mixture at the highest temperature of the burner until all nitrates are decomposed and no more nitrogen oxide fumes can be detected. The flask and its contents must be carefully annealed after this procedure by gradually decreasing the flame or by placing the flask on successively cooler sources of heat.

X1.3.4.2 *Procedure B—*Evaporate the mixture, cool, add 10
cm3 of HCl, and evaporate to dryness, avoiding spattering.

Repeat this procedure once, or more than once if oxides of nitrogen are still evolved.

X1.3.5 Cool the flask, add 50 cm3 of HCl (1 + 6), and digest, hot, until dissolution is as complete as possible. Filter while hot. Wash the filter and dilute the filtrate and washings to about 300 cm3. Add 10 cm3 of saturated picric acid solution, heat to 90°C, and precipitate the sulfate by dropwise addition of 10 cm3 of BaCl2 solution, while stirring vigorously. Place a watch glass over the beaker and digest the precipitate overnight, preferably at 60 to 80°C. Filter the BaSO4 and wash with water until the filter is colorless. Dry, ash, and finally ignite the precipitate, at 650 to 900°C, with free access to air. Cool in a desiccator and weigh to constant mass.

X1.4
Calculation—Calculate the percentage of sulfur as follows:

Sulfur, % = [($A\times0.1373$)/$B$] $\times$ 100 (X1.1)
where:
A
= grams of BaSO4, and B
= grams of specimen used.

X2.3.1.1 *Distillation Apparatus—*Test tubes, 10 by 75-mm, equipped with a glass condensing tube about 4 mm in outside diameter attached to the test tube by means of a cork stopper.

The condensing tube shall be bent at least 90 deg and shall extend about 100 mm beyond the bend.

X2.3.1.2 *Receiver—*Test tubes, 10 by 75-mm, for collecting distillate.

X2.3.1.3 *Test Tubes,* 16 by 150-mm.

X2.3.2 Reagents: X2.3.2.1 Solution I—Dissolve
1.0
g of p-dimethylaminobenzaldehyde and 0.01 g of hydroquinone in
100 cm3 of absolute methanol. Add 5 cm3 of HCl and 10 cm3
of ethylene glycol. Adjust the density to 0.851 Mg/m3 at
25/4°C by the addition of a calculated amount of methanol or ethylene glycol. The reagent is stable over a period of several months when stored in a brown bottle.

X2.3.2.2 *Solution II—*Dissolve 2.00 g of sodium citrate
(2Na3C6H5O7·11H2O), 0.2 g of citric acid, 0.03 g of bromocresol green, and 0.03 g of Metanil yellow in 500 cm3 of water.

X2.3.3 *Procedure—*Strip the rubber from any adhering fabric. Place 0.5 g of the sample in a test tube and attach the side

Rubber Polymer
Solution I
Solution
II
Initial Color
Color after Heating
Color
Blank
pale yellow
pale yellow
green
CR
yellow
pale yellow
red
NBR
orange red
red
green
SBR
yellow green
green
green
NR or IR
brown
violet blue
green
IIR
yellow (droplet
floats)
pale blue green
green

arm. Heat with a microburner or very small Bunsen flame until the sample begins to decompose. When vapors appear at the mouth of the side arm, immerse the end beneath the surface of
1.3 cm3 of Solution II contained in the receiver test tube. After it is evident whether a color change will take place or not, remove the tube and continue the distillation into 1.3 cm3 of Solution I in another test tube. Permit the receivers to cool, and shake. Note whether the drops sink or float in Solution I and note the color changes in both solutions. Transfer Solution I to a 16- to 150-mm test tube and add 5 cm3 of absolute methanol.

Heat on a water bath at 100°C for 3 min and note the color that develops. Record all observations, and classify the material by means of Table X2.1.

## X2.4 Identification By Spot Tests

X2.4.1 Reagents:
X2.4.1.1 *CR-NBR Spot Test Papers—*Dissolve 2.0 g of cupric acetate and 0.25 g of Metanil yellow in 500 cm3 of methanol. Impregnate filter paper squares with the solution, dry, and cut into strips.

X2.4.1.2 *CR-NBR Wetting Solution—*Dissolve 2.5 g of benzidene dihydrochloride in a mixture of 500 cm3 of methanol and 500 cm3 of water. Add 10 cm3 of an aqueous solution of hydroquinone (0.1). Store in a brown bottle.

NOTE X2.1—A precipitate, which usually forms on standing, does not affect the efficiency of the solution. If the solution is protected from light and air, it can be used for several months.

X2.4.1.3 *IIR Spot Test Papers—*Use blank filter paper strips.

X2.4.1.4 *IIR Wetting Solution—*Add 5.0 g of yellow mercuric oxide (HgO) to a mixture of 15 cm3 of H2SO4 and 80 cm3
of water. Bring to a boil, and continue heating until the oxide dissolves. Cool and dilute to 100 cm3 with water.

X2.4.1.5 *SBR-NR-IR Spot Test Papers—*Impregnate filter paper squares with a solution of
3
g of p-dimethylaminobenzaldehyde and 0.05 g of hydroquinone in
100 cm3 of ethyl ether. Dry and cut into strips.

NOTE X2.2—Papers stored in brown glass bottles are stable for several weeks but will lose their efficiency if stored in light.

X2.4.1.6 *SBR-NR-IR Wetting Solution—*Dissolve 30 g of trichloroacetic acid in isopropanol and dilute to 100 cm3 with isopropanol. (**Warning—**Avoid contact of this reagent with the skin.)
X2.4.2 Procedure:
X2.4.2.1 Wet a strip of each type of spot test paper with the corresponding wetting solution and hold each in turn in a parallel position about 5 mm above the surface of a heating

Rubber Polymer
CR-NBR Test
IIR Test
SBR-NR-IR Test
CR
red
blankA
green
NBR
green
pale brown
yellow-green
SBR
blankA
brown
blue-green
NR or IR
blankA
brown
blue
IIR
blankA
yellow
pale lavender
A Blank color tests may be pale brown rather than colorless.

element that is pressed against the sample. Record the colors obtained and classify the sample by means of Table X2.2.

X2.4.2.2 The heating element may be an electrically-heated knife or iron or an iron or file tip heated by a flame. It should be hot enough to cause dense fumes of pyrolysis product to be produced but not sufficiently hot to ignite the rubber. With vigorous evolution of fumes, a test may be carried out in 4 to 6 s. Care should be taken to obtain a good color response on the side facing the fumes without scorching the paper or the impregnating materials.

## X2.5 Confirmatory Tests

X2.5.1 Reagents:
X2.5.1.1 Acetone. X2.5.1.2 Bromine. X2.5.1.3 Chloroform. X2.5.1.4 Ethyl Ether.

X2.5.1.5 β*-Naphthol in Sodium Hydroxide* (50 g/dm3).

X2.5.1.6 *Iodine Solution,* containing 0.2 g of iodine/dm3 of CCl4.

X2.5.1.7 *Petroleum Ether,* boiling range 40 to 60°C. X2.5.1.8 Phenol.

X2.5.1.9 *Sodium Hydroxide Solution* (50 g/cm3).

X2.5.1.10 *Sodium Hydroxide Solution* (200 g/dm3).

X2.5.1.11 *Sodium Nitrite Solution* (18 g NaNO2/dm3).

X2.5.1.12 *Zinc,* granulated. X2.5.2 *Procedure—*Confirm the identification of rubber polymer made by pyrolysis products or spot tests by means of the following confirmatory tests:
X2.5.2.1 *CR—*Shake a 0.2-g sample with 2 cm3 of iodine solution. If the violet color fades noticeably in 2 to 3 min, CR is indicated. Burn the sample in contact with a clean copper wire. A persistent green flame indicates chlorine.

X2.5.2.2 SBR-NR-IR:
a) Asphaltic extenders may interfere with distinguishing between SBR and NR or IR by the pyrolysis test.

b) If 2 cm3 of chloroform show an appreciable darkening when shaken with a 0.2-g sample of vulcanized rubber product, extract a fresh sample with chloroform in accordance with
20.4, dry the extracted sample in a vacuum oven for 1 h at 70°C, and repeat the pyrolysis test.

c) If 2 cm3 of acetone show an appreciable darkening when shaken with a 0.2-g sample of rubber or unvulcanized rubber product, extract a fresh sample with acetone in accordance with
19.4 or 26.3, dry the extracted sample in a vacuum oven for 1
h at 70°C, and repeat the pyrolysis test.

X2.5.2.3 *NR-IR—*Extract a fresh portion of the sample with acetone in accordance with 19.4 or 26.3. Place a few milligrams of the extracted sample in a small evaporating dish and swell it in a little CHCl3. Add a few drops of bromine and let stand for about 2 min. Add about 1 g of phenol and warm on a steam bath to remove the CHCl3. A blue to red-violet color indicates NR or IR.

X2.5.2.4 *SBR—*Boil 1 to 2 g of dried, acetone-extracted sample (19.4) under reflux with 20 cm3 of HNO3 for 1 h. Dilute by pouring into 100 cm3 of water. Extract with 50, 25, and
25-cm3 portions of ethyl ether. Combine the ether extracts and wash twice with 15-cm3 portions of water, discarding the water washings. Extract the ether solution with three 15-cm3 portions of NaOH solution (50 g/dm2) and finally with 20 cm3 of water.

Discard the ether. Combine the caustic extracts and water washing, make just acid with HCl, and add 20 cm3 in excess.

Heat on a steam bath and reduce the nitrobenzoic acid by adding 5 g of granulated zinc. Make the solution alkaline with a NaOH solution (200 g/dm3), adding sufficient excess to just dissolve the precipitate that forms. Extract twice with ether and discard the ether. Make the aqueous solution acid with HCl, cool to room temperature, and add 2 cm3 of NaNO2 solution.

Pour this diazotized solution into an excess of solution of
β-naphthol in NaOH. A vivid scarlet color indicates SBR.

X2.5.2.5 IIR:
(1) Destructive distillation of IIR yields a white vapor difficult to condense. A light yellow mobile oil may be obtained.

ASTM International takes no position respecting the validity of any patent rights asserted in connection with any item mentioned in this standard. Users of this standard are expressly advised that determination of the validity of any such patent rights, and the risk of infringement of such rights, are entirely their own responsibility.

This standard is subject to revision at any time by the responsible technical committee and must be reviewed every five years and if not revised, either reapproved or withdrawn. Your comments are invited either for revision of this standard or for additional standards and should be addressed to ASTM International Headquarters. Your comments will receive careful consideration at a meeting of the responsible technical committee, which you may attend. If you feel that your comments have not received a fair hearing you should make your views known to the ASTM Committee on Standards, at the address shown below.

This standard is copyrighted by ASTM International, 100 Barr Harbor Drive, PO Box C700, West Conshohocken, PA 19428-2959, United States. Individual reprints (single or multiple copies) of this standard may be obtained by contacting ASTM at the above address or at 610-832-9585 (phone), 610-832-9555 (fax), or service@astm.org (e-mail); or through the ASTM website (www.astm.org). Permission rights to photocopy the standard may also be secured from the Copyright Clearance Center, 222 Rosewood Drive, Danvers, MA 01923, Tel: (978) 646-2600; http://www.copyright.com/
(2) Place about 1 g of dried, acetone-extracted sample in a test tube provided with a stopper and a bent delivery tube passing through a stopper almost to the bottom of a second test tube having a side arm. Cool the second tube with ice. By means of a delivery tube, connect the side arm of the second test tube to a small open test tube containing 0.5 g of mercuric acetate in 10 to 15 cm3 of methanol. Heat the rubber strongly so that it is virtually all decomposed and distilled off. Discard the liquid that collects in the second test tube. Evaporate the methanol from the third tube but do not heat excessively toward the end of the evaporation. Boil the residue with 25 cm3
of petroleum ether and filter from insoluble matter. Evaporate the filtrate to a small volume, chill in ice, and scratch the sides of the vessel to induce crystallization. Dry the mercury derivative at 30 to 40°C and determine the melting point (about 55°C). Carry out a mixed melting point determination with the mercury derivative made from known IIR. The derivative is thought to be methoxyisobutyl-mercuriacetate,

\begin{tabular}{l c c}  & CH${}_{3}$ & CH${}_{2}$-Hg-COOCH${}_{3}$ \\ CH${}_{3}$O & CH${}_{3}$ & CH${}_{2}$-Hg-COOCH${}_{3}$ \\ \end{tabular}
