Repository: KevinW824/AviationLM

# AviationLM: A Retrieval-Augmented Generation System for Aviation Documentation

## 🚀 Overview

AviationLM is a Retrieval-Augmented Generation (RAG) platform that enables efficient and accurate querying of complex FAA/EASA aviation standards. By combining:

- **Multilingual embeddings** (BAAI/bge-m3)
- **Quantized LLMs** (Mistral-7B-Instruct, 8-bit)
- **FAISS similarity search**
- **FastAPI** microservice architecture
- **LLM-as-judge** evaluation

AviationLM delivers contextual, citation-rich answers tailored for aviation compliance professionals.

## 🎯 Project Overview

### Objectives
The aviation industry relies heavily on extensive technical documentation, including FAA Technical Standard Orders (TSOs), RTCA documents, SAE Aerospace Standards, and EASA regulations. These documents contain critical information for aircraft design, certification, and operational procedures. However, the sheer volume and complexity of these documents make information retrieval challenging for aviation professionals.

- **Information Retrieval**: Enable efficient querying of aviation technical documentation
- **Contextual Understanding**: Provide accurate, contextually relevant responses
- **Regulatory Compliance**: Ensure responses align with official aviation standards
- **Scalability**: Support deployment across various computing environments
- **Evaluation**: Implement rigorous assessment of response quality and source accuracy

### Key Features

- **Multilingual Support**: BAAI/bge-m3 embeddings for cross-language document processing
- **GPU Acceleration**: Optimized for NVIDIA GPUs with 8-bit quantization
- **Cloud Deployment**: FastAPI service architecture for scalable deployment
- **Comprehensive Evaluation**: LLM-as-judge framework with detailed scoring metrics
- **Source Attribution**: Automatic citation of retrieved document sources

## 🏗️ System Architecture

### Core Components

```
AviationLM/
├── data/
│   ├── processed/              # OCR-processed Markdown documents
│   ├── chunks/                 # Tokenized document chunks (~500 tokens)
│   ├── vectorstore/            # FAISS index with embeddings
│   └── eval/                   # Evaluation datasets and results
├── scripts/
│   ├── rag.py                  # Core RAG pipeline implementation
│   ├── app.py                  # FastAPI service deployment
│   ├── embed_chunks.py         # Document embedding generation
│   ├── chunk_documents.py      # Document chunking pipeline
│   ├── generate_qa_pairs.py    # Evaluation dataset generation
│   ├── generate_response.py    # RAG response generation
│   ├── evaluate.py             # LLM-as-judge evaluation
│   └── analyze_eval.py         # Performance analysis
└── requirements.txt            # Python dependencies
```

### Technology Stack

- **Embeddings**: BAAI/bge-m3 (multilingual, 1024-dimensional)
- **Vector Database**: FAISS for similarity search
- **Language Model**: Mistral-7B-Instruct-v0.3 (8-bit quantized)
- **Framework**: LangChain for RAG pipeline orchestration
- **API**: FastAPI for production deployment
- **Evaluation**: OpenAI GPT-4o-mini for automated assessment

## 📊 Data Pipeline

### Document Processing

1. **OCR Processing**: ~274 scanned PDFs converted to Markdown format
2. **Text Chunking**: RecursiveCharacterTextSplitter with 500-token chunks and 100-token overlap
3. **Embedding Generation**: BAAI/bge-m3 embeddings with CUDA acceleration
4.

### Dataset Generation

**Question Generation Strategy:**
- **Method**: LLM-based factoid question generation
- **Model**: OpenAI GPT-4o-mini
- **Dataset Size**: 100 QA pairs
- **Sampling**: Random selection from document chunks

### Evaluation Methodology

**LLM-as-Judge Framework:**
- **Evaluator**: OpenAI GPT-4o-mini
- **Scoring Scale**: 1-5 integer scores
- **Criteria**: Correctness, accuracy, and factual alignment
- **Tolerance**: Extra valid details not penalized

**Scoring Rubric:**
- **Score 1**: Completely incorrect, inaccurate, and/or not factual
- **Score 2**: Mostly incorrect, inaccurate, and/or not factual
- **Score 3**: Somewhat correct, accurate, and/or factual
- **Score 4**: Mostly correct, accurate, and factual
- **Score 5**: Completely correct, accurate, and factual

### Evaluation Results

**Overall Performance:**
- **Total Questions**: 100
- **Average Score**: 4.11/5.00 (82.20%)
- **Source Accuracy**: 87% (exact match presence)

**Score Distribution:**
- **Score 5**: 54 items (54%)
- **Score 4**: 24 items (24%)
- **Score 3**: 8 items (8%)
- **Score 2**: 7 items (7%)
- **Score 1**: 7 items (7%)

**Key Insights:**
- **High Accuracy**: 78% of responses score 4 or 5
- **Source Reliability**: 87% of responses cite correct sources
- **Error Analysis**: Lowest-scoring items identified for manual review

### Data Preparation

**Place OCR-processed documents in data/processed/input_md/**
**Run document chunking**
```bash
python scripts/chunk_documents.py
```

**Generate embeddings and build index**
```bash
python scripts/embed_chunks.py
```

File: data/processed/input_md/ASTM D395 2018.md
# Designation: D395 −18 Standard Test Methods For Rubber Property—Compression Set1

This standard is issued under the fixed designation D395; the number immediately following the designation indicates the year of original adoption or, in the case of revision, the year of last revision. A number in parentheses indicates the year of last reapproval. A
superscript epsilon (´) indicates an editorial change since the last revision or reapproval.

This standard has been approved for use by agencies of the U.S. Department of Defense.

## 1. Scope

1.1 These test methods cover the testing of rubber intended for use in applications in which the rubber will be subjected to compressive stresses in air or liquid media. They are applicable particularly to the rubber used in machinery mountings, vibration dampers, and seals. Three test methods are covered as follows:

| Test Method                                        | Section   |
|----------------------------------------------------|-----------|
| A—Compression Set Under Constant Force in Air      | 8 - 11    |
| B—Compression Set Under Constant Deflection in Air | 12 - 15   |
| 16 - 21                                            |           |
| C—Compression Set Under Constant Deflection in Air |           |
| Considering Material Hardness                      |           |

1.2 The choice of test method is optional, but consideration should be given to the nature of the service for which correlation of test results may be sought. Unless otherwise stated in a detailed specification, Test Method B shall be used.

1.3 Test Method B is not suitable for vulcanizates harder than 90 IRHD.

1.4 The values stated in SI units are to be regarded as the standard.

1.5 This standard does not purport to address all of the safety concerns, if any, associated with its use. It is the responsibility of the user of this standard to establish appropriate safety, health, and environmental practices and determine the applicability of regulatory limitations prior to use.

1.6 This international standard was developed in accordance with internationally recognized principles on standardization established in the Decision on Principles for the Development of International Standards, Guides and Recommendations issued by the World Trade Organization Technical Barriers to Trade (TBT) Committee.

--``,``,``,,,`,,,````,`,``,`,,,`-`-`,,`,,`,`,,`---

## 2. Referenced Documents

2.1 *ASTM Standards:*2
D1349 Practice for Rubber—Standard Conditions for Testing
D3182 Practice for Rubber—Materials, Equipment, and Procedures for Mixing Standard Compounds and Preparing Standard Vulcanized Sheets
D3183 Practice for Rubber—Preparation of Pieces for Test
Purposes from Products
D3767 Practice for Rubber—Measurement of Dimensions D4483 Practice for Evaluating Precision for Test Method
Standards in the Rubber and Carbon Black Manufacturing Industries
E145 Specification for Gravity-Convection and Forced-
Ventilation Ovens

## 3. Summary Of Test Methods

3.1 A test specimen is compressed to either a deflection or by a specified force and maintained under this condition for a specified time and at a specified temperature.

3.2 The residual deformation of a test specimen is measured
30 min after removal from a suitable compression device in which the specimen had been subjected for a definite time to compressive deformation under specified conditions.

3.3 After the measurement of the residual deformation, the compression set, as specified in the appropriate test method, is calculated according to Eq 1 and Eq 2.

## 4. Significance And Use

4.1 Compression set tests are intended to measure the ability of rubber compounds to retain elastic properties after prolonged action of compressive stresses. The actual stressing service may involve the maintenance of a definite deflection, the constant application of a known force, or the rapidly repeated deformation and recovery resulting from intermittent compressive forces. Though the latter dynamic stressing, like the others, produces compression set, its effects as a whole are simulated more closely by compression flexing or hysteresis tests. Therefore, compression set tests are considered to be mainly applicable to service conditions involving static stresses. Tests are frequently conducted at elevated temperatures.

## 5. Test Specimens

5.1 Specimens from each sample may be tested in duplicate
(Option 1) or triplicate (Option 2). The compression set of the sample in Option 1 shall be the average of the two specimens expressed as a percentage. The compression set of the sample in Option 2 shall be the median (middle most value) of the three specimens expressed as a percentage.

5.2 The standard test specimen shall be a cylindrical disk cut from a laboratory prepared slab.

5.2.1 The dimensions of the standard specimens shall be:

| Type                | 1          |
|---------------------|------------|
| A                   |            |
| 2                   |            |
| B                   |            |
| Thickness, mm (in.) | 12.5 ± 0.5 |
| (0.49 ± 0.02)       |            |
| 6.0 ± 0.2           |            |
| (0.24 ± 0.01)       |            |
| Diameter, mm (in.)  | 29.0 ± 0.5 |
| (1.14 ± 0.02)       |            |
| 13.0 ± 0.2          |            |
| (0.51 ± 0.01)       |            |

A Type 1 specimen is used in Test Methods A, B, and C. B Type 2 specimen is used in Test Method B and C.

5.2.2 When cutting the standard specimen, the circular die having the required inside dimensions specified in 5.2.1 shall be rotated in a drill press or similar device and lubricated by means of a soap solution. A minimum distance of 13 mm (0.51 in.) shall be maintained between the cutting edge of the die and the edge of the slab. The cutting pressure shall be as light as possible to minimize cupping of the cut edges. The dies shall be maintained carefully so that the cutting edges are sharp and free of nicks.

5.3 An optional method of preparing the standard specimen may be the direct molding of a circular disk having the dimensions required for the test method used and specified in
5.2.1.

NOTE 1—It should be recognized that an equal time and temperature, if used for both the slab and molded specimen, will not produce an equivalent state of cure in the two types of specimen. A higher degree of cure will be obtained in the molded specimen. Adjustments, preferably in the time of cure, must be taken into consideration if comparisons between the specimens prepared by different methods are to be considered valid.

NOTE 2—It is suggested, for the purpose of uniformity and closer tolerances in the molded specimen, that the dimensions of the mold be specified and shrinkage compensated for therein. A two-plate mold with a cavity 13.0 6 0.1 mm (0.510 6 0.004 in.) in thickness and 29.20 6 0.05
mm (1.148 6 0.002 in.) in diameter, with overflow grooves, will provide Type 1 specimens for Test Method A and Test Method B. A similar mold but having a cavity of 6.3 6 0.3 mm (0.25 6 0.012 in.) in thickness and
13.3 6 0.1 mm (0.52 6 0.004 in.) in diameter will provide Type 2
specimens for Test Method B.

5.4 When the standard test specimen is to be replaced by a specimen taken from a vulcanized rubber part of greater thickness than the one indicated in 5.2.1, the sample thickness shall be reduced first by cutting transversely with a sharp knife
--``,``,``,,,`,,,````,`,``,`,,,`-`-`,,`,,`,`,,`---
and then followed by buffing to the required thickness in accordance with Practice D3183.

5.5 An alternative method of preparing specimens is by plying up cylindrical disks cut from a standard sheet prepared in accordance with Practice D3182 using the specimen sizes specified in 5.2.1 and cutting as described in 5.2.2, or where a drill press is not available cutting the specimens with a single stroke from a cutting die.

5.5.1 The disks shall be plied, without cementing, to the thickness required. Such plies shall be smooth, flat, of uniform thickness, and shall not exceed seven in number for Type 1 specimens and four in number for Type 2 specimens.

5.5.2 Care shall be taken during handling and placing of the plied test specimen in the test fixture by keeping the circular faces parallel and at right angles to the axis of the cylinder.

5.5.3 The results obtained on plied specimens may be different from those obtained using solid specimens and the results may be variable, particularly if air is trapped between disks.

5.5.4 The results obtained on the specimens prepared by one of the methods may be compared only to those prepared by the same method.

5.6 For routine or product specification testing, it is sometimes more convenient to prepare specimens of a different size or shape, or both. When such specimens are used, the results should be compared only with those obtained from specimens of similar size and shape and not with those obtained with standard specimen. For such cases, the product specification should define the specimen as to the size and shape. If suitable specimens cannot be prepared from the product, the test method and allowable limits must be agreed upon between the producer and the purchaser.

## 6. Conditioning

6.1 Store all vulcanized test specimens or product samples to be tested at least 24 h but not more than 60 days. When the date of vulcanization is not known, make tests within 60 days after delivery by the producer of the article represented by the specimen.

6.2 Allow buffed specimens to rest at least 30 min before specimens are cut for testing.

6.3 Condition all specimens before testing for a minimum of
3 h at 23 6 2°C (73.4 6 3.6°F). Specimens whose compression set properties are affected by atmospheric moisture shall be conditioned for a minimum of 24 h in an atmosphere controlled to a relative humidity of 50 6 10 %RH (40 to 60 %RH).

## 7. Precision And Bias3

7.1 These precision statements have been prepared in accordance with Practice D4483. Please refer to Practice D4483
for terminology and other testing and statistical concepts.

7.2 Prepared test specimens of two rubbers for Test Methods A and B were supplied to five laboratories. These were tested in duplicate each day on two separate testing days. A test result, therefore, is the average of two test specimens, for both Test Methods A and B.

7.3 One laboratory did not run the Test Method A testing;
therefore, the precision for Test Method A is derived from four laboratories.

7.4 The Type 1 precision results are given in Table 1 and Table 2.

7.5 *Bias—*In test method statistical terminology, bias is the difference between an average test value and the reference or true test property value. Reference values do not exist for these test methods since the value or level of the test property is exclusively defined by the test method. Bias, therefore, cannot be determined.

## Test Method A—Compression Set Under Constant Force In Air 8. Apparatus

8.1 *Micrometer—*A micrometer, analog or digital, for measuring specimen thickness, in accordance with Practice D3767, Method A1.

8.2 *Compression Device,* consisting of a force application spring and two parallel compression plates assembled by means of a frame or threaded bolt in such a manner that the device shall be portable and self-contained after the force has been applied and that the parallelism of the plates shall be maintained. The force may be applied in accordance with either
8.2.1 or 8.2.2.

8.2.1 *Calibrated Spring Force Application—*The required force shall be applied by a screw mechanism for compressing a calibrated spring the proper amount. The spring shall be of properly heat-treated spring steel with ends ground and perpendicular to the longitudinal axis of the spring. A suitable compression device is shown in Fig. 1. The spring shall conform to the following requirements:
8.2.1.1 The spring shall be calibrated at room temperature
23 6 5°C (73.4 6 9°F) by applying successive increments of force not exceeding 250 N (50 lbf) and measuring the corresponding deflection to the nearest 0.2 mm (0.01 in.). The curve obtained by plotting the forces against the corresponding deflections shall have a slope of 70 6 3.5 kN/m (400 6 20
lbf/in.) at 1.8 kN (400 lbf). The slope is obtained by dividing

Method A
Material
Mean
Level
Within LaboratoryA
Between LaboratoryA
Sr
r
(r)
SR
R
(R)
1
1.73 (%)
0.050
0.142
8.2
0.190
0.54
31.1
2
26.1
0.898
2.54
9.7
2.37
6.71
25.7
A Sr = within laboratory standard deviation.
r = repeatability (in measurement units). (r) = repeatability (in percent).
SR = between laboratory standard deviation.
R = reproducibility (in measurement units). (R) = reproducibility (in percent).

--``,``,``,,,`,,,````,`,``,`,,,`-`-`,,`,,`,`,,`---

Material
Mean
Level
Within LaboratoryA
Between LaboratoryA
Sr
r
(r)
SR
R
(R)
1
13.7 (%)
0.591
1.67
12.2
1.54
4.36
31.8
2
52.8
0.567
1.60
3.0
5.92
16.8
31.7
A Sr = within laboratory standard deviation.
r = repeatability (in measurement units).
(r) = repeatability (in percent).
SR = between laboratory standard deviation.
R = reproducibility (in measurement units). (R) = reproducibility (in percent).

the two forces above and below 1.8 kN by the difference between the corresponding deflections.

8.2.1.2 The original dimensions of the spring shall not change due to fatigue by more than 0.3 mm (0.01 in.) after it has been mounted in the compression device, compressed under a force of 1.8 kN (400 lbf), and heated in the oven for one week at 70 6 2°C (158 6 3.6°F). In ordinary use, a weekly check of the dimensions shall show no greater change than this over a period of 1 year.

8.2.1.3 The minimum force required to close the spring
(solid) shall be 2.4 kN (530 lbf).

8.2.2 *External Force Application—*The required force shall be applied to the compression plates and spring by external means after the test specimen is mounted in the apparatus. Either a calibrated compression machine or known masses may be used for force application. Provision shall be made by the use of bolts and nuts or other devices to prevent the specimen and spring from losing their initial deflections when the external force is removed. The spring shall have essentially the same characteristics as described in 8.2.1, but calibration is not required. A suitable compression device is shown in Fig. 2.

8.3 *Plates—*The plates between which the test specimen is compressed shall be made of steel of sufficient thickness to withstand the compressive stresses without bending.

8.3.1 The surfaces against which the specimen is held shall have an industrial chrome (hard chrome) plated finish and shall be cleaned thoroughly and wiped dry before each test.

8.3.2 The steel surfaces contacting the rubber specimens shall be ground to a maximum roughness of 0.250 µm (10 µin.), polished, and industrial chrome (hard chrome) plated.

8.3.3 The polishing and subsequent industrial chrome (hard chrome) plating shall not affect the final finish beyond the tolerance stated in 8.3.2.

NOTE 3—The specifications regarding the surface roughness (smoothness) of the contact surfaces of the plates is to be considered only at the time of manufacture or refurbishing as it is not a property that is easily determined in the course of routine use. The suitability for the use of the device is to be determined by the user.

8.4 *Oven,* conforming to the specification for a Type IIB
laboratory oven given in Specification E145.

8.4.1 Type IIB ovens specified in Specification E145 are satisfactory for use through 70°C. For higher Temperatures Type II A ovens are necessary.

8.4.2 The interior size shall be as follows or of an equivalent volume:

Interior size of air oven:
min.
300 by 300 by 300 mm (12 by 12 by 12 in.)
max.
900 by 900 by 1200 mm (36 by 36 by 48 in.)

8.4.3 Provision shall be made for placing test specimens in the oven without touching each other or the sides of the aging chamber.

8.4.4 The heating medium for the aging chamber shall be air circulated within it at atmospheric pressure.

8.4.5 The source of heat is optional but shall be located in the air supply outside of the aging chamber.

8.4.6 A suitable temperature measurement device located in the upper central portion of the chamber near the test specimens shall be provided to record the actual aging temperature.

8.4.7 Automatic temperature control by means of thermostatic regulation shall be used.

8.4.8 The following special precautions shall be taken in order that accurate, uniform heating is obtained in all parts of the aging chamber.

8.4.8.1 The heated air shall be thoroughly circulated in the oven by means of mechanical agitation. When a motor driven fan is used, the air must not come in contact with the fan motor brush discharge because of danger of ozone formation.

8.4.8.2 Baffles shall be used as required to prevent local overheating and dead spots.

8.4.8.3 The thermostatic control device shall be so located as to give accurate temperature control of the heating medium. The preferred location is adjacent to the temperature measuring device listed in section 8.4.6.

8.4.8.4 An actual check shall be made by means of maximum reading thermometers placed in various parts of the oven to verify the uniformity of the heating.

## 9. Procedure

9.1 *Original Thickness Measurement—*Measure the original thickness of the specimen to the nearest 0.02 mm (0.001 in.), in accordance with Practice D3767, Method A1. Place the specimen on the anvil of the micrometer so that the presser foot will indicate the thickness at the central portion of the top and bottom faces.

9.2 *Application of Compressive Force—*Assemble the specimens in the compression device, using extreme care to place them exactly in the center between the plates to avoid tilting. If the calibrated spring device (see Fig. 1) is used, apply the compressive force by tightening the screw until the deflection as read from the scale is equivalent to that shown on the calibration curve for the spring corresponding to a force of 1.8
kN (400 lbf). With the external loading device (see Fig. 2), apply this force to the assembly in the compression machine or by adding required masses, but in the latter case, take care to add the mass gradually without shock. Tighten the nuts and bolts just sufficiently to hold the initial deflections of the specimen and spring. It is imperative that no additional force be applied in tightening the bolts.

9.3 *Test Time and Test Temperature—*Choose a suitable temperature and time for the compression set, depending upon the conditions of the expected service. In comparative tests, use identical temperature and heating periods. It is suggested that the test temperature be chosen from those listed in Practice D1349. Suggested test periods are 22 h and 70 h. The specimen shall be at room temperature when inserted in the compression device. Place the assembled compression device in the oven within 2 h after completion of the assembly and allow it to remain there for the required test period in dry air at the test temperature selected. At the end of the test period, take the device from the oven and remove the specimens immediately and allow it to cool.

9.4 *Cooling Period—*While cooling, allow the specimens to rest on a poor thermally conducting surface, such as wood, for 30 min before making the measurement of the final thickness. Conduct the cooling period at a standard laboratory temperature of 23 6 2°C (73.4 6 3.6°F). Specimens whose compression set property is affected by atmospheric moisture shall be cooled in an atmosphere controlled to a relative humidity of 50
6 10 %RH (40 to 60 %RH).

9.5 *Final Thickness Measurement—*After the rest period, measure the final thickness at the center of the specimen in accordance with 9.1.

## 10. Calculation

10.1 Calculate the compression set as a percentage of the original thickness as follows:

$$C_{A}=[(t_{a}-t_{i})/t_{a}]\times100\tag{1}$$
where:
CA
= Compression set (Test Method A) as a percentage of the original thickness, to
= original thickness (see 9.1), and ti
= final thickness (see 9.5).

--``,``,``,,,`,,,````,`,``,`,,,`-`-`,,`,,`,`,,`---

## 11. Report

11.1 Report the following information: 11.1.1 Original dimensions of the test specimen, including the original thickness, to,
11.1.2 Actual compressive force on the specimen as determined from the calibration curve of the spring and spring deflection reading (see 8.2.1) or as applied by an external force
(see 8.2.2),
11.1.3 Thickness of the test specimen 30 min after removal from the clamp, ti,
11.1.4 Type of test specimen used, together with the time and temperature of test,
11.1.5 Compression set, expressed as a percentage of the original thickness,
11.1.6 Test method used (Test Method A), and 11.1.7 Number of specimens tested.

## Test Method B—Compression Set Under Constant Deflection In Air 12. Apparatus

12.1 *Micrometer—*A micrometer, analog or digital, for measuring the specimen thickness, in accordance with Practice D3767, Procedure A.

NOTE 4—For vulcanizates having a hardness below 35 IRHD, the force on the presser foot should be reduced to 0.2 6 0.05 N (0.04 6 0.01 lbf).

12.2 *Spacers,* to maintain the constant deflection required under Test Method B.

12.2.1 Spacers for Type 1 samples shall have a thickness of
9.5 6 0.02 mm (0.375 6 0.001 in.).

12.2.2 Spacers for Type 2 samples shall have a thickness of
4.50 6 0.01 mm (0.1770 6 0.0005 in.).

12.2.3 The spacers in 12.2.1 and 12.2.2 are to be used with the standard specimens described in 5.2.1.

12.2.3.1 Considering the Type 1 tolerances for specimens and spacers, the % compression ranges from 20 to 26 %.

12.2.3.2 The Type 2 tolerances yield a range of compression from 23 to 29 %.

12.2.3.3 It is important to consider the dimensions of the spacers (Equation 2) and report their dimensions (refer to
15.1.4).

12.3 *Compression Device,* consisting of two or more flat steel plates between the parallel faces of which the specimens may be compressed as shown in Fig. 3.

12.3.1 When using the standard specimens described in
5.2.1, steel spacers refer to (12.2) for the required percentage of compression (approximately 25 %) shall be placed on each side of the rubber specimens to control their thickness while compressed.

12.3.2 When using specimens other than the standard specimens, steel spacers of a dimension that will achieve the required percentage of compression (approximately 25 %)
shall be placed on each side of the rubber specimens to control their thickness while compressed.

12.3.3 The steel surfaces contacting the rubber specimens shall be ground to a maximum roughness of 0.250 µm (10 µin.), polished and then industrial chrome (hard chrome) plated
(see Note 3).

12.4 *Oven,* see 8.4.

12.5 *Plates—*The plates between which the test specimen is compressed shall be made of steel of sufficient thickness to withstand the compressive stresses without bending.

12.5.1 The surfaces against which the specimen is held shall have an industrial chrome (hard chrome) finish and shall be cleaned thoroughly and wiped dry before each test.

12.5.2 The steel surfaces contacting the rubber specimens shall be ground to a maximum roughness of 0.250 µm (10 µin.), polished and then industrial chrome (hard chrome) plated.

12.5.3 The polishing and subsequent industrial chrome
(hard chrome) plating shall not affect the final finish beyond the tolerance stated in 12.5.2.

## 13. Procedure

13.1 *Original Specimen Thickness Measurement—*Measure the original thickness of the specimen to the nearest 0.02 mm
(0.001 in.), in accordance with Practice D3767, Procedure A.

13.1.1 Place the specimen on the anvil of the micrometer so that the presser foot will indicate the thickness at the central portion of the top and bottom faces.

13.2 *Spacer Thickness Measurement—*Measure the thickness of the spacer to the nearest 0.01 mm (0.0005 in.), the gauge used to measure the specimen thickness may be used.

13.3 *Application of Compressive Force—*Place the test specimens between the plates of the compression device with the spacers on each side, or placed on the outboard corners when using washer-style spacers. Allow sufficient clearance for the bulging of the rubber when compressed (see Fig. 3) to assure that the specimens do not contact the spacers or other specimens.

13.3.1 Where a lubricant is applied, it shall consist of a thin coating of a lubricant having substantially no action on the rubber.

13.3.1.1 A silicon or fluorosilicon fluid has been found to be suitable.

13.3.2 Tighten the bolts so that the plates are drawn together uniformly until they are in contact with the spacers.

13.3.2.1 The amount of compression employed shall be approximately 25 % (refer to 12.3).

13.3.2.2 A suitable mechanical, pneumatic, or hydraulic device may be used to facilitate assembling and disassembling the test fixture.

13.3.2.3 Avoid overtightening the bolts. Overtightening may cause the plates to deflect and not provide the desired compressive effect.

13.4 *Test Time and Temperature—*Choose a suitable temperature and time for the compression set, depending upon the conditions of the expected service.

13.4.1 In comparative tests, use identical temperature and test periods.

13.4.1.1 It is suggested that the test temperature be chosen from those listed in Practice D1349.

13.4.1.2 Suggested test periods are 22 h and 70 h. 13.4.1.3 The test specimen shall be at room temperature when inserted in the compression device.

13.4.1.4 Place the assembled compression device in the oven within 2 h after completion of assembly and allow it to remain there for the required test period in dry air (refer to Practice D1349 for recommended RH% based upon the test temperature tolerance) at the test temperature selected.

13.4.1.5 At the end of the test period, take the device from the oven, remove the test specimens immediately, and allow them to cool.

13.5 *Cooling Period—*While cooling, allow the test specimen to rest on a poor thermally conducting surface, such as wood, for 30 min before making the measurement of the final thickness. Maintain the conditions during the cooling period in accordance with 9.4.

13.6 *Final Thickness Measurement—*After the rest period, measure the final thickness at the center of the test specimen in accordance with 13.1.

## 14. Calculation

14.1 Calculate the compression set expressed as a percentage of the original deflection as follows:
--``,``,``,,,`,,,````,`,``,`,,,`-`-`,,`,,`,`,,`---

$$C_{B}=\left[(t_{o}-t_{i})/(t_{o}-t_{n})\right]\times100\tag{2}$$
where:
CB = compression set (Test Method B) expressed as percentage of the original deflection, t0 = original thickness of specimen (13.1), ti = final thickness of specimen (13.6), and tn = thickness of the spacer bar used.

NOTE 5—Lubrication of the operating surfaces of the compression device is optional while giving more reproducible results; lubrication may somewhat alter the compression set values.

## 15. Report

15.1 Report the following information: 15.1.1 Original dimensions of the test specimen including the original thickness, to,
15.1.2 Percentage compression of the specimen actually employed,
15.1.3 Thickness of the test specimen 30 min after removal from the clamp, ti,
15.1.4 Dimensions of the spacers, tn,
15.1.5 Type of test specimen used, together with the time and temperature of test,
15.1.6 Whether or not the surfaces of the compression device are lubricated. If they are, what type lubrication was used,
15.1.7 Compression set, expressed as a percentage of the original deflection,
15.1.8 Test method used (Test Method B), and 15.1.9 Number of specimens tested.

## Test Method C—Compression Set Under Constant Deflection In Air Considering Material Hardness 16. Summary Of Method C

16.1 Method C is nearly equivalent to Method B except that percentage of compression varies with the material's IRHD
hardness and the compression device is of a different configuration, in one form not requiring spacers as it has an integral measurement gauge allowing the percentage of compression to be calculated. There are other specification and procedural differences.

## 17. Apparatus

17.1 *Micrometer—*A digital micrometer for measuring the specimen thickness, in accordance with Practice D3767, Procedure A and having a contact foot of 4.0 6 0.5 mm.

17.2 *Timing Device,* having the capability of measuring
61 s.

17.3 *Oven—*Refer to 8.4.
17.4 *Plates—*Refer to 12.5.
--``,``,``,,,`,,,````,`,``,`,,,`-`-`,,`,,`,`,,`---
17.5 *Compression Device,* consisting of two flat steel plates between the parallel faces of which the specimens may be compressed as shown in Fig. 4. Steel spacers for the required percentage of compression given in 17.5 shall be placed on each side of the rubber specimens to control their thickness while compressed, except when using a device as described in
17.5.1. The steel surfaces contacting the rubber specimens shall be ground to a maximum roughness of 0.250 µm (10 µin.), polished and then industrial chrome (hard chrome) plated (see Note 3).

17.5.1 The compression device shall be equipped with an integral, yet removable, micrometer to gauge the percentage of compression by calculation: using the original thickness measurement (refer to 13.1), multiply by 0.75, 0.85, or 0.90 (refer to 17.5) the desired compression based upon the IRHD S2
hardness of the material, and apply the compressive force by tightening the nut until the micrometer displays the desired value.

17.6 *Spacers—*The height of the spacer(s) shall be chosen so that the compression applied to the test specimen is:
25 6 2 % for hardness 80 IRHD S2 or below (refer to
12.2.1 and 12.2.2);
15 6 2 % for hardness between 81 and 89 IRHD S2;
10 6 1 % for hardness 90 IRHD S2 and above.

## 18. Test Specimens

18.1 The standard Method C test specimens shall be the same as those described in 5.2.

18.2 Nonstandard test specimens may be tested using the device described in 17.5.1. These specimens may be acquired from finished goods or other sources and prepared as described in 5.4, 5.5, and 5.6.

18.3 Type 1 and Type 2 specimens do not characteristically provide the same results. Type 1 specimens are generally used for materials having a lower compression set, while Type 2 specimens are typically used for materials with higher compression set.

## 19. Procedure

19.1 The procedure for Method C is as described in Section
13 for Method B with the exception of the employment of the device described in 17.5.1 in which spacers are not used and as otherwise specified in this section.

19.2 When using the device described in 17.5.1:
19.2.1 Place the micrometer in the device and adjust the zero (tare).

19.2.2 Take the original thickness measurement as described in 13.1.

19.2.3
Situate the specimens in the device, allowing sufficient clearance for the bulging of the rubber when compressed to assure that the specimens do not contact the spacers or other specimens. Carefully apply the compressive force until the dimensional measurement displayed is equivalent to the percentage compression desired using the calculation described in
17.5.1.

19.2.4 Remove the micrometer from the compression device prior to placing it in an elevated temperature environment.

19.3 The time between production of the specimen and testing shall be no less than 16 h.

19.4 Test specimens shall be protected from light and heat before testing.

19.5 Test exposure times shall be 22 to 24 h; 70 to 72 h; 166
to 168 h or in multiples of 166 to 168 h as measured from the time the specimen is placed in the testing environment.

19.6 The test temperatures shall be in accordance with Practice D1349.

19.6.1 The preferred test temperatures in degrees Celsius
(°C) are: 23; 27; 40; 55; 70; 85; 100; 125; 150; 175; 200; 225; 250, or as agreed upon between customer and supplier.

19.7 Certain materials, such as thermoplastic rubber (TPR), may require annealing to relieve stress/strain introduced by the molding process. After the annealing process, the specimens shall be conditioned as in Sections 13 and 19.

## 20. Calculation

21.1.2 Original dimensions of the test specimen including the original thickness, to,
21.1.3 Percentage compression of the specimen actually employed,
21.1.4 Thickness of the test specimen 30 min after removal from the clamp, ti,
21.1.5 Type of test specimen used, together with the time and temperature of test,
21.1.6 Whether or not the surfaces of the compression device are lubricated. If they are, what type lubrication was used,
21.1.7 Compression set, expressed as a percentage of the original deflection,
21.1.8 Test method used (Test Method C), and 21.1.9 Number of specimens tested.

20.1 Calculate the compression set expressed as a percentage as described in Section 14.

## 22. Keywords 21. Report

22.1 compression set; compression set under constant deflection; compression set under constant force; deflection; deformation; elastic property; hysteresis; recovery
21.1 Report the following information: 21.1.1 The IRHD S2 hardness of the material, ASTM International takes no position respecting the validity of any patent rights asserted in connection with any item mentioned in this standard. Users of this standard are expressly advised that determination of the validity of any such patent rights, and the risk of infringement of such rights, are entirely their own responsibility.

This standard is subject to revision at any time by the responsible technical committee and must be reviewed every five years and if not revised, either reapproved or withdrawn. Your comments are invited either for revision of this standard or for additional standards and should be addressed to ASTM International Headquarters. Your comments will receive careful consideration at a meeting of the responsible technical committee, which you may attend. If you feel that your comments have not received a fair hearing you should make your views known to the ASTM Committee on Standards, at the address shown below.

This standard is copyrighted by ASTM International, 100 Barr Harbor Drive, PO Box C700, West Conshohocken, PA 19428-2959, United States. Individual reprints (single or multiple copies) of this standard may be obtained by contacting ASTM at the above address or at 610-832-9585 (phone), 610-832-9555 (fax), or service@astm.org (e-mail); or through the ASTM website (www.astm.org). Permission rights to photocopy the standard may also be secured from the Copyright Clearance Center, 222 Rosewood Drive, Danvers, MA 01923, Tel: (978) 646-2600; http://www.copyright.com/
--``,``,``,,,`,,,````,`,``,`,,,`-`-`,,`,,`,`,,`---

File: data/processed/input_md/ASTM D471-16a(2021).md (part 1 of 2)
# Designation: D471 −16A (Reapproved 2021) Standard Test Method For Rubber Property—Effect Of Liquids1

This standard is issued under the fixed designation D471; the number immediately following the designation indicates the year of original adoption or, in the case of revision, the year of last revision. A number in parentheses indicates the year of last reapproval. A
superscript epsilon (´) indicates an editorial change since the last revision or reapproval.

This standard has been approved for use by agencies of the U.S. Department of Defense.

## 1. Scope

  1.1 This test method covers the required procedures to
evaluate the comparative ability of rubber and rubber-like
compositions to withstand the effect of liquids. It is designed
for testing: (1) specimens of vulcanized rubber cut from
standard sheets (see Practice D3182), (2) specimens cut from
fabric coated with vulcanized rubber (see Test Methods D751),
or (3) finished articles of commerce (see Practice D3183). This
test method is not applicable to the testing of cellular rubbers,
porous compositions, and compressed sheet packing, except as
described in 12.2.2.

  1.2 Periodically, it is necessary to produce a new lot of an
IRM oil to replace the dwindling supply of the current product.
The Chairman of the subcommittee shall have the authority to
approve the production of a replacement lot. Once produced,
the technical data of the new lot shall be presented, in a
comparative fashion, to that of the existing lot and balloted
upon by the membership of the D11.15 subcommittee and,
either subsequently or concurrently, balloted upon by the
membership of the D11 main committee for approval to release
the new lot for distribution.

  1.3 In the event that an IRM oil becomes unavailable for
distribution due to depletion, the Chairman of the subcommit-
tee shall have the authority to approve production of a new lot
and, after a meeting of the task group, regularly scheduled, or
not, to release a quantity of the product for distribution
sufficient enough only to address a backlog. Once the backlog
is addressed, the process described in 1.2 shall be followed.

  1.4 ASTM Oils No. 2 and No. 3, formerly used in this test
method as standard test liquids, are no longer commercially
available and in 1993 were replaced with IRM 902 and IRM
903, respectively (see Appendix X1 for details).

  1.5 ASTM No. 1 Oil, previously used in this test method as
a standard test liquid, is no longer commercially available and

in 2005 was replaced with IRM 901; refer to Table 1 and Appendix X3 for details.

1.6 ASTM No. 5 Oil was accepted into Specification D5900

as an industry reference material in 2010 and designated as
IRM 905. The composition, and properties of this immersion
oil were not changed and the data in Table 1 remains current.
Refer to Appendix X4 for other details.

  1.7 The specifications and properties listed in Table 1 for
IRM 901, IRM 902, IRM 903, and IRM 905 are also
maintained in Specification D5900.
  1.7.1 The subcommittee responsible for maintaining Test
Method D471, presently D11.15, shall review the data in
Specification D5900 to ensure that it is identical to that which
appears in Test Method D471. This shall be accomplished at
the time of the 5 year review or more frequently when
necessary.

  1.8 Historical, technical, and background information re-
garding the conversion from ASTM No. 1, ASTM No. 2, and
ASTM No. 3 Oils to IRM 901, IRM 902, and IRM 903
immersion oils is maintained in Practice D5964.
  1.8.1 The subcommittee responsible for maintaining Test
Method D471, presently D11.15, shall review the data in
Practice D5964 to ensure that it is identical to that which
appears in Test Method D471. This shall be accomplished at
the time of the 5 year review or more frequently when
necessary.

1.9 This test method includes the following:

| Change in Mass (after immersion)                    | Section   |    11 |
|-----------------------------------------------------|-----------|-------|
| Change in Volume (after immersion)                  | Section   |    12 |
| Dimensional-Change Method for Water-Insoluble Liq-  |           |       |
| uids and Mixed Liquids                              | Section   |    13 |
| Change in Mass with Liquid on One Surface Only      | Section   |    14 |
| Determining Mass of Soluble Matter Extracted by the |           |       |
| Liquid                                              |           |       |
| Section                                             | 15        |       |
| Change in Tensile Strength, Elongation and Hardness |           |       |
| (after immersion)                                   | Section   |    16 |
| Change in Breaking Resistance, Burst Strength, Tear |           |       |
| Strength and Adhesion for Coated Fabrics            | Section   |    17 |
| Calculation (of test results)                       | Section   |    18 |

1.10 The values stated in SI units are to be regarded as the standard. The values in parentheses are for information only.

1.11 This standard does not purport to address all of the safety concerns, if any, associated with its use. It is the

| Property               | IRM 901           |
|------------------------|-------------------|
| A                      |                   |
| IRM 902                | IRM 903           |
| Specified Properties:  |                   |
| Aniline Point, °C (°F) | 124 ± 1 (255 ± 2) |
| D611                   |                   |
| Kinematic Viscosity    |                   |
| (mm                    |                   |
| 2                      |                   |
| /s [cSt])              |                   |
| 38°C (100°F)           | ...               |
| D445                   |                   |
| 99°C (210°F)           | 18.12–20.34       |
| Gravity, API, 16°C     |                   |
| (60°F)                 |                   |
| 28.8 ± 1               | 19.0–21.0         |
| Viscosity-Gravity Con- |                   |
| stant                  |                   |
| 0.790–0.805            | 0.860–0.870       |
| Flash Point COC, °C    |                   |
| (°F)                   |                   |
| 243(469) min           | 232 (450) min     |
| Naphthenics,           | C                 |
| N                      |                   |
| (%)                    | 27 (avg)          |
| Paraffinics,           | C                 |
| P                      |                   |
| (%)                    | 65 min            |
| Typical Properties:    |                   |
| Pour Point, °C (°F)    | −12 (10)          |
| D97                    |                   |
| ASTM Color             | L                 |
| Refractive Index       | 1.4848            |
| UV Absorbance, 260 nm  | 0.8               |
| Aromatics,             | C                 |
| A                      |                   |
| (%)                    | 3                 |

A Refer to Appendix X3. Table X3.1 reflects the differences in the properties between ASTM No. 1 Oil and IRM 901 for reference purposes.

| Property         | Method   |
|------------------|----------|
| 2005 Batch       |          |
| COA              |          |
| 2005 Batch       |          |
| Current          |          |
| 2012 Sample Data |          |
| 2012 Batch       |          |
| Average          |          |
| Viscosity, cSt   |          |
| @99°C            |          |
| D445             | 19.58    |
| 18.8             | 18.7     |
| 18.8             |          |
| 18.8             | 18.8     |
| Gravity, API     |          |
| @16°C            |          |
| D287             | 28.6     |
| 28.9             | 28.9     |
| 28.9             |          |
| 28.9             | 28.9     |
| Flash Point      |          |
| COC, °C          |          |
| D92              | 287      |
| 306              | 289      |
| 296              |          |
| 299              | 303      |
| Aniline Point,   |          |
| °C               |          |
| D611             | 123.8    |
| 124.8            | 124.8    |
| 124.5            |          |
| 124.8            | 124.8    |
| D2501            | 0.796    |
| 0.799            | 0.799    |
| 0.799            |          |
| 0.799            | 0.799    |
| Viscosity-       |          |
| Gravity Con-     |          |
| stant            |          |
| Naphthenics,     |          |
| Cn%              |          |
| D2140            | -        |
| 26               | 26       |
| 27               |          |
| 26               | 26       |
| Paraffinics,     |          |
| Cp%              |          |
| D2140            | 70       |
| 71               | 71       |
| 71               |          |
| 71               | 71       |

responsibility of the user of this standard to establish appropriate safety, health, and environmental practices and determine the applicability of regulatory limitations prior to use.

1.12 This international standard was developed in accordance with internationally recognized principles on standardization established in the Decision on Principles for the Development of International Standards, Guides and Recommendations issued by the World Trade Organization Technical Barriers to Trade (TBT) Committee.

## 2. Referenced Documents

2.1 *ASTM Standards:*2
D92 Test Method for Flash and Fire Points by Cleveland
Open Cup Tester
D97 Test Method for Pour Point of Petroleum Products D287 Test Method for API Gravity of Crude Petroleum and
Petroleum Products (Hydrometer Method)

D412 Test Methods for Vulcanized Rubber and Thermoplastic Elastomers—Tension
D445 Test Method for Kinematic Viscosity of Transparent
and Opaque Liquids (and Calculation of Dynamic Viscosity)
D611 Test Methods for Aniline Point and Mixed Aniline
Point of Petroleum Products and Hydrocarbon Solvents
D751 Test Methods for Coated Fabrics
D865 Test Method for Rubber—Deterioration by Heating in
Air (Test Tube Enclosure)
D975 Specification for Diesel Fuel
D1217 Test Method for Density and Relative Density (Specific Gravity) of Liquids by Bingham Pycnometer
D1415 Test Method for Rubber Property—International
Hardness
D1500 Test Method for ASTM Color of Petroleum Products
(ASTM Color Scale)
D1747 Test Method for Refractive Index of Viscous Materials
D2008 Test Method for Ultraviolet Absorbance and Absorptivity of Petroleum Products
D2140 Practice for Calculating Carbon-Type Composition
of Insulating Oils of Petroleum Origin
D2240 Test Method for Rubber Property—Durometer Hardness
D2501 Test Method for Calculation of Viscosity-Gravity
Constant (VGC) of Petroleum Oils
D2699 Test Method for Research Octane Number of Spark-
Ignition Engine Fuel
D3182 Practice for Rubber—Materials, Equipment, and Procedures for Mixing Standard Compounds and Preparing Standard Vulcanized Sheets
D3183 Practice for Rubber—Preparation of Pieces for Test
Purposes from Products
D4483 Practice for Evaluating Precision for Test Method
Standards in the Rubber and Carbon Black Manufacturing Industries
D4485 Specification for Performance of Active API Service
Category Engine Oils
D4806 Specification for Denatured Fuel Ethanol for Blending with Gasolines for Use as Automotive Spark-Ignition
Engine Fuel
D5900 Specification for Physical and Chemical Properties of
Industry Reference Materials (IRM)
D5964 Practice for Rubber IRM 901, IRM 902, and IRM
903 Replacement Oils for ASTM No. 1, ASTM No. 2, ASTM No. 3 Oils, and IRM 905 formerly ASTM No. 5 Oil
E145 Specification for Gravity-Convection and Forced-
Ventilation Ovens
2.2 *SAE Standards:*3
J 300 Engine Oil Viscosity Classification

## 3. Summary Of Test Method

3.1 This test method provides procedures for exposing test specimens to the influence of liquids under definite conditions of temperature and time. The resulting deterioration is determined by measuring the changes in physical properties, such as stress/strain properties, hardness, and changes in mass, volume, and dimension, before and after immersion in the test liquid.

  3.2 The precision statement in Section 20 is based on an
interlaboratory test program run in 1981, using six different
rubbers with ASTM Reference Fuels B, C, D4 and ASTM Oils
No. 1 and No. 3.

  3.3 The precision statement in Appendix X2 is based on an
interlaboratory test program conducted in 1993 to establish
replacements for ASTM Oils No. 2 and No. 3. Because of the
limited number of participating laboratories, only repeatability
could be evaluated, and it was necessary to use pooled values
of four No. 2 type oils (No. 2 plus three candidate replacement
oils) and four No. 3 type oils (No. 3 plus three candidate
replacement oils). Twelve rubbers were tested in this program.

  3.4 ASTM Oils No. 1, No. 2, and No. 3 have been replaced
by IRM 901, IRM 902, and IRM 903, respectively.

## 4. Significance And Use

  4.1 Certain rubber articles, for example, seals, gaskets,
hoses, diaphragms, and sleeves, may be exposed to oils,
greases, fuels, and other fluids during service. The exposure
may be continuous or intermittent and may occur over wide
temperature ranges.

  4.2 Properties of rubber articles deteriorate during exposure
to these liquids, affecting the performance of the rubber part,
which can result in partial failure.

  4.3 This test method attempts to simulate service conditions
through controlled accelerated testing, but may not give any
direct correlation with actual part performance, since service
conditions vary too widely. It yields comparative data on which
to base judgment as to expected service quality.

  4.4 This test method is suitable for specification compliance
testing, quality control, referee purposes, and research and
development work.

## 5. Test Conditions

  5.1 Temperature and Immersion Periods—Unless otherwise
specified the test temperature and immersion period shall be as
indicated in Table 3, depending upon the anticipated service
conditions, unless otherwise agreed upon between customer
and supplier:
  5.1.1 When the temperature of the testing room is other than
the standard 23 6 2°C (73 6 4°F) the temperature of test shall
be reported.
  5.1.2 When the relative humidity (RH %) of the testing
environment is known to effect the performance of a test liquid,
the RH % shall be reported.
  5.1.3 The choice of the immersion period will depend upon
the nature of the vulcanizate, the test temperature, and the

Temperature in °C (°F)
−75 ± 2 (−103 ± 4)
85 ± 2 (185 ± 4)
−55 ± 2 (−67 ± 4)
100 ± 2 (212 ± 4)
−40 ± 2 (−40 ± 4)
125 ± 2 (257 ± 4)
−25 ± 2 (−13 ± 4)
150 ± 2 (302 ± 4)
−10 ± 2 (14 ± 4)
175 ± 2 (347 ± 4)
0 ± 2 (32 ± 4)
200 ± 2 (392 ± 4)
23 ± 2 (73 ± 4)
225 ± 2 (437 ± 4)
50 ± 2 (122 ± 4)
250 ± 2 (482 ± 4)
70 ± 2 (158 ± 4)
Immersion Period, h
22 46 70
166 670
1006 2998 4990

liquid to be used. To obtain information on the rate of
deterioration it is necessary to make determinations after
several immersion periods.
  5.1.4 The tolerance for any immersion period shall be
615 min or 61 % of the immersion period, whichever is
greater.
  5.1.5 The immersion periods enumerated in Table 3 are
frequently used, and are considered standard; however, they
may be varied according to a material's testing requirements or
anticipated exposure in service.

  5.2 Illumination—Immersion tests shall be made in the
absence of direct light.

## 6. Standard Test Liquids

  6.1 For test purposes, it is desirable to use the liquid that
will come into contact with the vulcanizate in service. For
comparative tests with liquids of unknown or doubtful
composition, samples of liquid from the same container or
shipment shall be used. Many commercial products, particu-
larly those of petroleum origin, are subject to sufficient
variation that it is not practical to use them for test liquids. It
is then advisable to use a standard test liquid, such as described
in 6.1.1 and 6.1.2, covering the range of properties that may be
encountered in the particular service.
  6.1.1 IRM and ASTM Oils—The test shall be conducted in
one of the petroleum-base IRM or ASTM oils (Note 1)
specified in Table 1 that has its aniline point nearest that of the
oil with which the vulcanizate is expected to come in contact
in service except as indicated in 6.1.3.

6.1.2 *ASTM Reference Fuels—*When gasolines or diesel fuels are to be encountered in service, the test shall be conducted in one of the ASTM reference fuels (Note 2)
specified in Table 4, except as indicated in 6.1.3.

 NOTE 2—The ASTM reference fuels in Table 4 have been selected to
provide the maximum and minimum swelling effects produced by
commercial gasolines. Reference Fuel A has a mild action on rubber
vulcanizates and produces results of the same order as low swelling
gasolines of the highly paraffinic, straight run type. Reference Fuels B, C,
and D simulate the swelling behavior of the majority of commercial
gasolines, with Reference Fuel C producing the highest swelling which is
typical of highly aromatic premium grades of automotive gasoline.
Reference Fuel F (diesel fuel) swells rubber vulcanizates to a lesser extent
than Reference Fuel B. Reference Fuels G, H, and I are fuel-alcohol
blends (gasohol), which have a stronger swelling action than the corre-
sponding fuel alone, where blends with methanol are more severe than
blends with ethanol. Reference Fuel K, a methanol-rich blend, has a
substantially weaker swelling action than that of the fuel used to prepare
the blend. Reference Fuels I and K are also referred to as M15 and M85,
respectively.
 6.1.3 Service Liquids—Some commercial oils, fuels and
other service liquids (see Table 5) are either non-petroleum or
are compounded from special petroleum hydrocarbon fractions
or mixtures of petroleum hydrocarbon fractions and other
ingredients resulting in materials having properties beyond the
range of the reference fluids listed in Table 1 and Table 4.
Immersion tests of rubber vulcanizates that are to come into
contact with such fluids should be made in the actual service
liquid.
 6.1.4 Water—Since the purity of water varies throughout the
world, all water immersion tests shall be conducted in distilled
or deionized water.

## 7. Preparation Of Specimen

7.1 Except as otherwise specified in the applicable specifications, specimens shall be prepared in accordance with the requirements of Practices D3182 and D3183.

## 8. Apparatus

  8.1 For non-volatile liquids, a glass test tube, having an
outside diameter of 38 mm (1.5 in.) and an overall length of
300 mm (12 in.) fitted loosely with a stopper (see 8.2.1) shall
be used. Glass beads shall be used in the liquid as a bumper and
to separate the specimens; refer to 8.3.1 and Fig. 1.

  8.2 For volatile liquids, the test tube described in 8.1 shall
be tightly fitted with a stopper (see 8.2.1) and a reflux
condenser. An air-cooled reflux condenser shall be used for

| Fuel Type        | Composition, Volume %                   |
|------------------|-----------------------------------------|
| Reference Fuel A | Isooctane                               |
| A                |                                         |
|                  |                                         |
| , 100            |                                         |
| Reference Fuel B | Isooctane                               |
| A                |                                         |
|                  |                                         |
| , 70; Toluene    |                                         |
| A                |                                         |
|                  |                                         |
| , 30             |                                         |
| Reference Fuel C | Isooctane                               |
| A                |                                         |
|                  |                                         |
| , 50; Toluene    |                                         |
| A                |                                         |
|                  |                                         |
| , 50             |                                         |
| Reference Fuel D | Isooctane                               |
| A                |                                         |
|                  |                                         |
| , 60; Toluene    |                                         |
| A                |                                         |
|                  |                                         |
| , 40             |                                         |
| Reference Fuel E | Toluene                                 |
| A                |                                         |
|                  |                                         |
| , 100            |                                         |
| Reference Fuel F | Diesel Fuel, Grade No. 2                |
| B                |                                         |
|                  |                                         |
| , 100            |                                         |
| Reference Fuel G | Fuel D, 85; anhydrous denatured ethanol |
| C                |                                         |
|                  |                                         |
| , 15             |                                         |
| Reference Fuel H | Fuel C, 85; anhydrous denatured ethanol |
| C                |                                         |
|                  |                                         |
| , 15             |                                         |
| Reference Fuel I | Fuel C, 85; anhydrous methanol, 15      |
| Reference Fuel K | Fuel C, 15; anhydrous methanol, 85      |

A Motor Fuels, Section 1, Test Method D2699
B Specification D975. C Anhydrous ethanol denatured with unleaded gasoline, Section 4, Performance Requirements, Specification D4806.

| Liquid                                                 | Composition   |
|--------------------------------------------------------|---------------|
| Service Liquid 101                                     |               |
| A                                                      |               |
| di-2 ethyl hexyl sebacate, 99.5 mass %; phenothiazine, |               |
| 0.5 mass %                                             |               |
| Service Liquid 102                                     |               |
| B                                                      |               |
| IRM 901, 95 mass %; hydrocarbon compound               |               |
| additive                                               |               |
| C                                                      |               |
|                                                        |               |
| , 5 mass % (29.5–33.5 mass % sulfur,                   |               |
| 1.5–2.0 mass% phosphorus, 0.7 mass % nitrogen)         |               |
| Service Liquid 103                                     |               |
| D                                                      |               |
|                                                        |               |
| tri-                                                   | n             |
| Service Liquid 104                                     |               |
| E                                                      |               |
| ethylene glycol                                        |               |
| F                                                      |               |
|                                                        |               |
| , 50 volume %; distilled water, 50                     |               |
| volume %                                               |               |
| Service Liquid                                         |               |
| 105                                                    |               |
| G                                                      | ,             |
| ASTM Reference Oil TMC 1006                            |               |
| Service Liquid                                         |               |
| 106                                                    |               |
| I                                                      | ,             |
| ARM 200 (Aerospace Reference Material 200)             |               |

A Service liquid 101 is intended to simulate the swelling action of synthetic diester-type lubricating oils.

B Service liquid 102 approximates the swelling behavior of hydraulic oils. C This hydrocarbon oil additive properties are as follows: Kinematic viscosity
(mm2/s [cSt]) at 99°C (210°F) −9.70 ± 0.52 (Test Method D445); Flash point COC
°C (°F) −45 (113) min (Test Method D92); Density at 16°C (61°F) −1.065 ± 0.015
(Test Method D1217).

D Service liquid 103 simulates phosphate ester-type aircraft hydraulic oils.

E Service liquid 104 approximates the swelling behavior of automotive engine coolant.

F Ethylene glycol, reagent grade, shall be used. G Service Liquid 105 is an API SJ/ILSAC GF-2 SAE 5W-30 reference engine oil meeting the requirements of Specification D4485 and SAE J 300. The sole source of supply known to the committee at this time is ASTM Test Monitoring Center, 6555 Penn Avenue, Pittsburgh, PA 15206–4489. Fax: (412) 365–1047.

H If you are aware of alternative suppliers, please provide this information to ASTM
International Headquarters. Your comments will receive careful consideration at a meeting of the responsible technical committee,1 which you may attend.

I Service Liquid 106 is intended to eventually replace Service Liquid 101 which is no longer readily available for purchase as a mixture. The sole source of supply of ARM 200 known to the committee at this time is SAE, 400 Commonwealth Drive, Warrendale, PA 15096.

ASTM Oils No. 15,6 and No. 5 and for IRM 9025,6 and IRM
9035,6 at test temperatures of 125°C (257°F) or more. This
condenser shall be a glass tube, approximately 500 mm (20 in.)
or longer, in length and 15 mm (0.6 in.) in outside diameter,
tightly fitted to the immersion tube by means of a stopper (see
8.2.1). The bottom of the condenser tube shall project about 12
mm (0.47 in.) below the stopper. A suitable (water-cooled)
reflux condenser shall be used for water or other low-boiling
liquids. Glass beads shall be used as in 8.1.
 8.2.1 The stopper shall not contaminate the test liquid.
When in doubt, cover the stopper with aluminum foil.

  8.3 Maintaining Test Temperatures—The apparatus and
method chosen to maintain the specified temperature during
immersion testing varies with test conditions, requirements,
and circumstances. Water baths, appropriate temperature trans-
fer oil baths, hot air ovens Note 3, or aging blocks may be used.

 NOTE 3—When hot air ovens are used, it should be noted that
contamination with volatile components of the immersion liquid may
occur. This can affect test results, when the same ovens are subsequently
used for hot air aging.
 8.3.1 The preferred method for elevated-temperature testing
is the use of aging block ovens (test tube type), as they have the
widest temperature capability and are designed specifically for
fluid immersion tests as described in Test Method D865.
 8.3.2 Ovens—Type IIB ovens specified in Specification

E145 are satisfactory for use through 70°C. For higher
temperatures, Type IIA ovens are necessary.
 8.3.2.1 The interior size shall be as follows or of an
equivalent volume:

  Interior size of air oven:
          min
                                300 by 300 by 300 mm (12 by 12 by 12 in.)
          max
                                900 by 900 by 1200 mm (36 by 36 by 48 in.)
   8.3.2.2 Provision shall be made for placing immersion test
tubes in the oven without touching each other or the sides of
the aging chamber and allowing proper air circulation around
them.
   8.3.2.3 The heating medium for the aging chamber shall be
air circulated within it at atmospheric pressure.
   8.3.2.4 The source of heat is optional but shall be located in
the air supply outside of the aging chamber proper.
   8.3.2.5 A recording thermometer located in the upper cen-
tral portion of the chamber near the center of the aging
specimens shall be provided to record the actual aging tem-
perature.
   8.3.2.6 Automatic temperature control by means of thermo-
static regulation shall be used.
   8.3.2.7 The following special precautions shall be taken in
order that accurate, uniform heating is obtained in all parts of
the aging chamber:

  8.3.2.8 The heated air shall be thoroughly circulated in the
oven by means of mechanical agitation. When a motor-driven
fan is used, the air must not come in contact with the fan motor
brush discharge because of danger of ozone formation.
  8.3.2.9 Baffles shall be used as required to prevent local
overheating and dead spots.
  8.3.2.10 The thermostatic control device shall be so located
as to give accurate temperature control of the heating medium.
The preferred location is adjacent to the recording thermom-
eter.
  8.3.2.11 An actual check shall be made by means of
maximum reading thermometers placed in various parts of the
oven to verify the uniformity of the heating.

## 9. Alternative Test Specimens And Dual Level Specimen Hangars

9.1 Alternative specimens to those enumerated in Sections

10, 11, 12, and 14 shall be 25 by 25 by 2.0 6 0.1 mm or 1.0
by 1.0 by 0.079 6 0.004 in. and prepared as described in the
test specimen sections of each.
 9.1.1 The employment of alternative specimens shall be
noted in the report, refer to 19.1.12, or when the specimen
differs in size or configuration from that described in the
procedure.

  9.2 When molded specifically for immersion tests, or as
non-immersed controls, the specimens shall be obtained from
the same (single source) sample.

  9.3 The specimens may be used in performing different
post-immersion tests.

9.4 When employing a dual level specimen hangar (Fig. 1), immersion specimens shall be from a single source (sample) and identical composition. Immersion and specimen suspension shall follow the procedure described in Section 8.

  9.5 When combining specimens of differing configurations,
such as those shown in Fig. 1, on a dual specimen hangar, the
procedure for immersion of each shall be followed. However,
caution must be exercised to assure that the specimens are
completely immersed in the immersion media and it may be
necessary to use more than 100 cm3 (100 mL) of the immersion
media, that is, 150 cm3 (150 mL) as described in Section 15,
and potentially as much as 240 cm3 (240 mL). This shall be
noted in the report, refer to 19.1.12.

## 10. Test Specimens—Change In Mass Or Volume

  10.1 The standard specimen shall be rectangular, having
dimensions of 25 by 50 by 2.0 6 0.1 mm or 1.0 by 2.0 by 0.079
6 0.004 in. Specimens from commercial articles shall be the
thickness of the material as received when they are less than
2.0 mm or 0.079 in.; otherwise they should be reduced to a
thickness of 2.0 mm or 0.079 in. Data obtained on test
specimens having different original thicknesses are not com-
parable.

## 11. Procedure For Change In Mass

11.1 Test three specimens of a single composition. Calculate the test results of the three specimens (see 18.1, Eq 1) and average the results. Weigh each specimen in air to the nearest

1 mg, record the mass as M1 , and immerse in the test tube (see
8.1) containing 100 cm3 of the test liquid (see 11.1.1). Separate
each test specimen from any adjacent test specimen and the
walls of the test tube by approximately 6 mm (0.25 in.), for
example, by perforated glass beads7 as shown in Fig. 1. The
materials used to suspend and separate the specimens shall not
affect the test liquid or the rubber.
  11.1.1 Test liquids shall not be reused.
  11.1.1.1 For non-volatile liquids, condition the test tube
assembly at the specified temperature within the limits given in
5.1 for the specified length of time. A check of the actual
temperature of the test liquid contained in the test tube should
be made to ensure that the liquid is within the test temperature
specified.
  11.1.1.2 For volatile liquids, fit the test tube assembly with
a reflux condenser (see 8.2) and condition at the specified
temperature within the limits given in 5.1 for the specified
length of time. A check of the actual temperature of the test
liquid contained in the test tube should be made to ensure that
the test liquid is within the test temperature specified.

  11.2 After the immersion test has proceeded for the required
length of time, remove the test specimens. If the immersion has
been at elevated temperature, cool the test specimens to room
temperature by transferring them to a cool clean portion of the
test liquid for 30 to 60 min. Then dip the specimens quickly in
acetone (see Note 4) at room temperature, blot lightly with
filter paper free of lint and foreign material, place them
immediately in a tared, stoppered weighing bottle, and deter-
mine the mass after test, M2, of each specimen to the nearest 1
mg. After weighing, again immerse the test specimen in the
same test liquid (see 12.2.1) if data are desired on the
progressive changes that occur with increasing time of immer-
sion. It is important that each manipulation take place promptly
with the least possible lapse of time. When utilizing liquids that
tend to volatilize at room temperature, no more than 30 s
should elapse between removal from the test liquid and
stoppering the weighing bottle.

  11.3 Relatively viscous oils may be difficult to remove from
the specimens with a quick acetone (see Note 4) dip and
blotting or even more vigorous wiping when the specimens are
cooled in the test liquid after immersion; this can yield
erroneous test results. Since these oils do not readily volatilize,
specimens may be cooled by suspending them for about 30 min
in air at room temperature shielded from draft, after removal
from the immersion liquid at the test temperature. This will
allow the majority of the oil to drip off the surface of the
specimen. Then proceed with the acetone (see Note 4) dip and
blotting as described in 11.2. Report when this alternate
method of specimen cooling is used.

## 12. Procedure For Change In Volume

  12.1 Water Displacement Method for Water-Insoluble Liq-
uids and Mixed Liquids—Test three specimens, calculate the
test results for each specimen (see 18.2, Eq 2), and average the
results. Obtain the mass M1 of each specimen (see 12.2.2) in
air, to the nearest 1 mg, and then obtain the mass M2 of each
specimen immersed in distilled water at room temperature.
Quickly dip each specimen in alcohol (methanol or ethanol
(see Note 4)) to remove water (see 12.2.3), blot dry with filter
paper free of lint and foreign material, and place in the
immersion apparatus described in 8.1 or 8.2. Add 100 cm3 of
liquid (see 11.1.1) to the test tube and complete the immersion
test as described in 11.1.1.1 or 11.1.1.2. At the end of the
required immersion period, remove each specimen from the
test tube. Cool the specimens to room temperature by transfer-
ring them to a cool, clean portion of the test liquid for 30 to 60
min, then dip quickly in acetone (see Note 4) at room
temperature, blot lightly with filter paper free of lint or foreign
material, place in a tared, stoppered weighing bottle, weigh,
and record the mass as M3. Remove each specimen from the
bottle, weigh in distilled water, and record the mass as M4 in
immediate consecutive order to determine the water displace-
ment after immersion (see 12.2.2 and Note 5). When data on
progressive changes with increasing time of immersion are
desired, dip each specimen after weighing in alcohol (methanol
or ethanol (see Note 4)) to remove water (see 12.2.3), blot dry
with filter paper free of lint and foreign material, and again
immerse in the same test liquid (see 12.2.1). It is important that
each manipulation following removal of the test specimen from
the test medium take place promptly with the least possible
lapse in time. When utilizing liquids that tend to volatilize at
room temperature, no more than 30 s should elapse between
removal from the test liquid and stoppering the weighing
bottle, and no more than an additional 30 s between removal
from the weighing bottle and immersion in water.

  12.2 Relatively viscous oils may be difficult to remove from
the specimens with a quick acetone (see Note 4) dip and
blotting or even more vigorous wiping when specimens are
cooled in the test liquid after immersion; this can yield
erroneous test results. Refer to 11.3 for an alternate method of
specimen cooling.

 NOTE 4—Acetone, methanol, or ethanol may have an adverse effect on
some materials, it is acceptable to use isopropyl alcohol (IPA) or other
highly evaporative evaporate substance which will not have a deleterious
effect on the material or produce a lasting residue. The use of an
alternative substance shall be reported as described in 19.1.12.
 12.2.1 Report if fresh test liquid is used, which can be a
requirement for certain test methods or specifications.
 12.2.2 It is important that all air bubbles clinging to the test
specimen be removed before weighing in distilled water. If, in
the course of weighing, air bubbles appear on the surface of the
specimen, or the computed volume changes 0.5 % in 5 min, the
specimen is too porous to permit volume determination in this
manner. In that case, the initial volume of the specimen, if the
latter is a simple geometrical solid, can be determined from the
overall dimensions by employing an appropriate mensuration
formula, and the same procedure followed in determining the
volume after the immersion test; or, if volume increase occurs

principally in the thickness dimension, a simple change in
thickness may be substituted for change in volume. If, in the
course of weighing the test specimen floats, AISI No. 316
stainless steel can be used as ballast to immerse the test
specimen in the test liquid. In those cases where ballast is
needed to submerge the specimen, the following procedure
may be used.
  12.2.2.1 Weigh the test specimen with ballast in water,
  12.2.2.2 Weigh the ballast alone in water, and
  12.2.2.3 Determine the difference between weighings, and
proceed with the calculations.
  12.2.3 The acetone (see Note 4) dip before and after
immersion shall be omitted when water is employed as the test
medium.

 NOTE 5—A Jolly balance, adequately shielded from air currents, may be
used for making these determinations. When utilizing liquids that tend to
volatilize at room temperature, no more than 30 s should elapse between
removal from the test liquid and completion of the weighing operation.
 12.3 Displacement Method for Water-Soluble Liquids and
Mixed Liquids (Other Than Water)—For immersion liquids
that are readily miscible with water or react with it, the water
displacement method as described in 12.1 may not be suitable.
For such liquids that are not too viscous or volatile at room
temperature, weighings for M2 and M4 may be made in the
immersion liquid instead of water with weighing for M4 made
in a fresh portion of the immersion liquid. These values are
then used in calculating volume change using Eq 2 in 18.2. If
this is not practicable, the water displacement method shall be
used, except that the final weighing for M4 is omitted and
change in volume is calculated according to Eq 3 in 18.2. This
formula may be only approximate if the immersion liquid is a
mixture, because the density of the absorbed liquid may differ
from that of the bulk. Also the density of any matter extracted
from the rubber may differ from that of the immersion liquid.

13. Dimensional-Change Method for Water-Insoluble
   Liquids and Mixed Liquids
  13.1 Dimensional Change Method—Measure the original
length and width of three test specimens used in 12.1 to the
nearest 0.5 mm (0.02 in.) using an average of three measure-
